Repository: Etoile04/NFMD

# NFMD — Nuclear Fuel Material Database

**AI-driven parameter knowledge base for nuclear fuel materials**
An end-to-end pipeline for literature retrieval, PDF parsing, knowledge extraction, parameter validation, and database ingestion — building a queryable nuclear fuel material parameter database for fuel performance codes (JSRT, BISON, etc.).

---

## 🏗️ Architecture

```
┌───────────────────────────────────────────────────────────┐
│                      Client Layer                         │
│         Feishu Bitable / Supabase Studio / REST API       │
├───────────────────────────────────────────────────────────┤
│                   FastAPI REST API                        │
│    search · parameters · materials · categories · stats   │
│              (nfmd_reader, RLS-enforced)                  │
├───────────────────────────────────────────────────────────┤
│                PostgreSQL 16 (nfmd database)              │
│  materials · parameters · literature · categories         │
│  terminology · material_aliases · audit_log · review_*    │
│  ─ ─ ─ ─ ─ ─ ─ ─ ─ ─ ─ ─ ─ ─ ─ ─ ─ ─ ─ ─ ─ ─ ─ ─ ─  │
│  Row-Level Security (nfmd_reader / nfmd_writer roles)     │
│  Triggers: audit · tsvector · param_count                 │
├───────────────────────────────────────────────────────────┤
│                    ETL Pipeline                           │
│  extract → validate → transform → normalize → load        │
│  (7 modules, rule-based quality checks)                   │
├───────────────────────────────────────────────────────────┤
│                 Knowledge Sources                         │
│  Zotero · MinerU · llm-wiki · Materials Project           │
└───────────────────────────────────────────────────────────┘
```

---

## 📊 Database Scale

| Table | Records | Purpose |
|-------|---------|---------|
| material_aliases | 384 | Material name normalization map |
| materials | 98 | Canonical material entries |
| audit_log | 93 | Change tracking (auto via trigger) |
| parameters | 87 | Extracted material property values |
| terminology | 54 | Chinese↔English term mapping |
| categories | 6 | Property classification |
| literature | 4 | Source publication metadata |
| review_audit_log | 0 | Review workflow tracking |

---

## 🚀 Quick Start

### Prerequisites

- PostgreSQL 16 (running in Docker)
- Python 3.10+

# Start PostgreSQL (adjust port as needed)
docker run -d --name nfmd-postgres \
  -e POSTGRES_DB=nfmd \
  -e POSTGRES_USER=postgres \
  -p 15432:5432 \
  postgres:16

# Create schema + roles
psql -h localhost -p 15432 -U postgres -d nfmd -f plans/schema_v2.sql
psql -h localhost -p 15432 -U postgres -d nfmd -f sql/create_roles.sql
```

### 2. Run ETL Pipeline

```bash
cd scripts
bash run_etl.sh
```

### 3. Start API Server

```bash
cd scripts
bash start_api.sh

# or directly:

# uvicorn api:app --host 0.0.0.0 --port 8000
```

### 4. Query

```bash

# Database stats
curl http://localhost:8000/stats

# Search parameters
curl "http://localhost:8000/search?q=thermal+conductivity&material=UO2"

# List materials
curl http://localhost:8000/materials

# List parameters with filters
curl "http://localhost:8000/parameters?material=UO2&category=thermal"
```

---

## 📁 Project Structure

```
NFMD/
├── plans/
│   ├── database-platform-plan.md       # Detailed design document
│   ├── schema_v2.sql                   # PostgreSQL DDL (tables, triggers, views, RPCs)
│   └── material-alias-map.json         # Material normalization dictionary
├── sql/
│   ├── create_roles.sql                # RLS roles (nfmd_reader, nfmd_writer) + policies
│   └── repair_quality.sql              # Data quality repair scripts
├── scripts/
│   ├── api.py                          # FastAPI REST API (254 lines, 6 endpoints)
│   ├── start_api.sh                    # API launch script
│   ├── run_etl.sh                      # ETL launcher
│   └── etl/
│       ├── extract.py                  # JSON/text → ExtractedRecord

## ✅ Data Quality

Multi-layer quality assurance built into the pipeline:

1. **Business key dedup** — Unique constraint on `(name, material_id, category, value_type, value_scalar, unit)` prevents duplicate imports
2. **Rule engine** — 9 validation rules in `scripts/etl/rules.py`:
   - Missing field detection (id, name, category, value_type)
   - Invalid category / value_type checking
   - Scalar/range value consistency (scalar needs `value_scalar`, range needs min/max)
   - Range min ≤ max enforcement
3. **Source file normalization** — `v_source_file_normalized` view maps diverse path formats to `literature.id`
4. **Auto param_count** — `trg_category_param_count` trigger maintains category counts on parameter changes
5. **Audit trail** — `audit_log` table + `trg_params_audit` trigger records all parameter changes
6. **Material normalization** — `MaterialNormalizer` with alias map handles synonyms (e.g., "UO₂" = "二氧化铀" = "uranium dioxide")

---

## 🗄️ Database Objects

File: docs/acceptance/fulltext-pilot-2026-09-11/batch2-records/10_1016_j_actamat_2022_118282.json (part 1 of 3)
[
 {
  "name_en": "Purity of Cr specimens",
  "symbol": null,
  "value_type": "scalar",
  "value": 99.7,
  "unit": "%",
  "material": "Cr",
  "temperature": null,
  "burnup_range": null,
  "category": "material_composition",
  "subcategory": "purity",
  "equation": null,
  "notes": null,
  "question": "What is the purity of the Cr specimens used?",
  "source_sentence": "Pure Cr specimens with a purity of 99.7% were purchased from American Elements Inc.",
  "pilot_id": "10_1016_j_actamat_2022_118282_pilot_000",
  "source_file": "10_1016_j_actamat_2022_118282",
  "channel_a": {
   "value": 99.7
  },
  "channel_b": null,
  "self_audit": "yes",
  "derived_confidence": "medium",
  "id": "10_1016_j_actamat_2022_118282_001"
 },
 {
  "name_en": "Fe ion irradiation energy",
  "symbol": "E",
  "value_type": "scalar",
  "value": 5,
  "unit": "MeV",
  "material": "Cr",
  "temperature": "550 °C",
  "burnup_range": "100 dpa and 150 dpa",
  "category": "irradiation",
  "subcategory": "ion energy",
  "equation": null,
  "notes": null,
  "question": "What was the energy of the Fe ions used to create void superlattices in Cr?",
  "source_sentence": "Cr specimens irradiated by 5 MeV Fe ions at 550 °C to a dose of 100 dpa and 150 dpa were obtained from [19].",
  "pilot_id": "10_1016_j_actamat_2022_118282_pilot_001",
  "source_file": "10_1016_j_actamat_2022_118282",
  "channel_a": {
   "value": 5
  },
  "channel_b": {
   "value": 5
  },
  "evidence_channel_b": "Under 300 keV Kr+ irradiation, the irradiation ﬂuence reached 3.13 × 1016 /cm2 with an ion ﬂux of 1.88 × 1012 /cm2 /s (∼ 4.8 × 10−3 dpa/s), and the peak Kr ion concentration accumulated in the TEM lamellae was ∼5 at.%.",
  "self_audit": "yes",
  "derived_confidence": "high",
  "id": "10_1016_j_actamat_2022_118282_002"
 },
 {
  "name_en": "Fe irradiation temperature",
  "symbol": "T",
  "value_type": "scalar",
  "value": 550,
  "unit": "°C",
  "material": "Cr",
  "temperature": "550 °C",
  "burnup_range": "100 dpa and 150 dpa",
  "category": "irradiation",
  "subcategory": "temperature",
  "equation": null,
  "notes": null,
  "question": "At what temperature were the Cr specimens irradiated with Fe ions?",
  "source_sentence": "Cr specimens irradiated by 5 MeV Fe ions at 550 °C to a dose of 100 dpa and 150 dpa were obtained from [19].",
  "pilot_id": "10_1016_j_actamat_2022_118282_pilot_002",
  "source_file": "10_1016_j_actamat_2022_118282",
  "channel_a": {
   "value": 550
  },
  "channel_b": null,
  "self_audit": "yes",
  "derived_confidence": "medium",
  "id": "10_1016_j_actamat_2022_118282_003"
 },
 {
  "name_en": "Fe irradiation dose for void superlattice formation",
  "symbol": null,
  "value_type": "scalar",
  "value": 100,
  "unit": "dpa",
  "material": "Cr",
  "temperature": "550 °C",
  "burnup_range": "100 dpa",
  "category": "irradiation",
  "subcategory": "dose",
  "equation": null,
  "notes": null,
  "question": "To what dose was Cr irradiated with Fe ions to form the void superlattice shown in Fig. 1?",
  "source_sentence": "Fig. 1a shows the microstructure of Fe ion-irradiated Cr with an irradiation dose of 100 dpa at 550 °C.",
  "pilot_id": "10_1016_j_actamat_2022_118282_pilot_003",
  "source_file": "10_1016_j_actamat_2022_118282",
  "channel_a": {
   "value": 100
  },
  "channel_b": {
   "value": [
    100,
    150
   ]
  },
  "evidence_channel_b": "Cr specimens irradiated by 5 MeV Fe ions at 550 °C to a dose of 100 dpa and 150 dpa were obtained from [19].",
  "self_audit": "yes",
  "derived_confidence": "low",
  "id": "10_1016_j_actamat_2022_118282_004"
 },
 {
  "name_en": "Second Fe irradiation dose condition",
  "symbol": null,
  "value_type": "scalar",
  "value": 150,
  "unit": "dpa",
  "material": "Cr",
  "temperature": "550 °C",
  "burnup_range": "150 dpa",
  "category": "irradiation",
  "subcategory": "dose",
  "equation": null,
  "notes": null,
  "question": "What second Fe ion dose also produced tetragonal void superlattices in Cr?",
  "source_sentence": "tetragonal void superlattices are also formed in Cr irradiated to 150 dpa at 550 °C, the c/a ratio increases to 1.179, as seen in Fig. S3 in the supplementary materials.",
  "pilot_id": "10_1016_j_actamat_2022_118282_pilot_004",
  "source_file": "10_1016_j_actamat_2022_118282",
  "channel_a": {
   "value": 150
  },
  "channel_b": null,
  "self_audit": "yes",
  "derived_confidence": "medium",
  "id": "10_1016_j_actamat_2022_118282_005"
 },
 {
  "name_en": "TEM operating voltage",
  "symbol": null,
  "value_type": "scalar",
  "value": 300,
  "unit": "keV",
  "material": null,
  "temperature": null,
  "burnup_range": null,
  "category": "experiment",
  "subcategory": "microscope",
  "equation": null,
  "notes": "OCR text shows '30 0 keV' and 'H-90 0 0NAR'; interpreted as 300 keV and HITACHI H-9000NAR.",
  "question": "At what voltage was the HITACHI TEM operated during in-situ irradiation?",
  "source_sentence": "In-situ Kr ion irradiation experiments were performed on the Cr TEM lamellae in a TEM, where an ion accelerator was attached to a HITACHI H-90 0 0NAR TEM operated at 30 0 keV.",
  "pilot_id": "10_1016_j_actamat_2022_118282_pilot_005",
  "source_file": "10_1016_j_actamat_2022_118282",
  "channel_a": {
   "value": 300
  },
  "channel_b": null,
  "self_audit": "no",
  "derived_confidence": "low",
  "id": "10_1016_j_actamat_2022_118282_006"
 },
 {
  "name_en": "Displacement threshold energy (Kinchin-Pease)",
  "symbol": "Ed",
  "value_type": "scalar",
  "value": 40,
  "unit": "eV",
  "material": "Cr",
  "temperature": null,
  "burnup_range": null,
  "category": "simulation_parameter",
  "subcategory": "SRIM",
  "equation": null,
  "notes": null,
  "question": "What displacement energy was used in the SRIM Kinchin-Pease calculation?",
  "source_sentence": "The Kinchin-Pease method was used in the calculation with a displacement energy of 40 eV.",
  "pilot_id": "10_1016_j_actamat_2022_118282_pilot_006",
  "source_file": "10_1016_j_actamat_2022_118282",
  "channel_a": {
   "value": 40
  },
  "channel_b": null,
  "self_audit": "yes",
  "derived_confidence": "medium",
  "id": "10_1016_j_actamat_2022_118282_007"
 },
 {
  "name_en": "In-situ Kr irradiation temperature",
  "symbol": "T",
  "value_type": "scalar",
  "value": 250,
  "unit": "°C",
  "material": "Cr",
  "temperature": "250 °C",
  "burnup_range": null,
  "category": "irradiation",
  "subcategory": "temperature",
  "equation": null,
  "notes": null,
  "question": "At what temperature were the in-situ Kr ion irradiation experiments performed?",
  "source_sentence": "The in-situ Kr ion irradiation experiments were performed in Cr TEM lamellae at 250 °C with Kr ion energies of 300 keV and 1 MeV, creating a peak Kr appm/dpa ratio of ∼1500 and ∼50, respectively.",
  "pilot_id": "10_1016_j_actamat_2022_118282_pilot_007",
  "source_file": "10_1016_j_actamat_2022_118282",
  "channel_a": {
   "value": 250
  },
  "channel_b": null,
  "self_audit": "yes",
  "derived_confidence": "medium",
  "id": "10_1016_j_actamat_2022_118282_008"
 },
 {
  "name_en": "Kr ion energy (low)",
  "symbol": "E",
  "value_type": "scalar",
  "value": 300,
  "unit": "keV",
  "material": "Cr",
  "temperature": "250 °C",
  "burnup_range": null,
  "category": "irradiation",
  "subcategory": "ion energy",
  "equation": null,
  "notes": null,
  "question": "What was the lower Kr ion energy used in the in-situ irradiation?",
  "source_sentence": "The in-situ Kr ion irradiation experiments were performed in Cr TEM lamellae at 250 °C with Kr ion energies of 300 keV and 1 MeV, creating a peak Kr appm/dpa ratio of ∼1500 and ∼50, respectively.",
  "pilot_id": "10_1016_j_actamat_2022_118282_pilot_008",
  "source_file": "10_1016_j_actamat_2022_118282",
  "channel_a": {
   "value": 300
  },
  "channel_b": null,
  "self_audit": "yes",
  "derived_confidence": "medium",
  "id": "10_1016_j_actamat_2022_118282_009"
 },
 {
  "name_en": "Kr ion energy (high)",
  "symbol": "E",
  "value_type": "scalar",
  "value": 1,
  "unit": "MeV",
  "material": "Cr",
  "temperature": "250 °C",
  "burnup_range": null,
  "category": "irradiation",
  "subcategory": "ion energy",
  "equation": null,
  "notes": null,
  "question": "What was the higher Kr ion energy used in the in-situ irradiation?",
  "source_sentence": "The in-situ Kr ion irradiation experiments were performed in Cr TEM lamellae at 250 °C with Kr ion energies of 300 keV and 1 MeV, creating a peak Kr appm/dpa ratio of ∼1500 and ∼50, respectively.",
  "pilot_id": "10_1016_j_actamat_2022_118282_pilot_009",
  "source_file": "10_1016_j_actamat_2022_118282",
  "channel_a": {
   "value": 1
  },
  "channel_b": null,
  "self_audit": "yes",
  "derived_confidence": "medium",
  "id": "10_1016_j_actamat_2022_118282_010"
 },
 {
  "name_en": "Peak Kr appm/dpa ratio at 300 keV",
  "symbol": null,
  "value_type": "scalar",
  "value": 1500,
  "unit": "appm/dpa",
  "material": "Cr",
  "temperature": "250 °C",
  "burnup_range": null,
  "category": "irradiation",
  "subcategory": "gas-to-damage ratio",
  "equation": null,
  "notes": "approximate (∼)",
  "question": "What peak Kr appm/dpa ratio is created by 300 keV Kr irradiation?",
  "source_sentence": "The in-situ Kr ion irradiation experiments were performed in Cr TEM lamellae at 250 °C with Kr ion energies of 300 keV and 1 MeV, creating a peak Kr appm/dpa ratio of ∼1500 and ∼50, respectively.",
  "pilot_id": "10_1016_j_actamat_2022_118282_pilot_010",
  "source_file": "10_1016_j_actamat_2022_118282",
  "channel_a": {
   "value": 1500
  },
  "channel_b": {
   "value": 1500
  },
  "evidence_channel_b": "The in-situ Kr ion irradiation experiments were performed in Cr TEM lamellae at 250 °C with Kr ion energies of 300 keV and 1 MeV, creating a peak Kr appm/dpa ratio of ∼1500 and ∼50, respectively.",
  "self_audit": "yes",
  "derived_confidence": "high",
  "id": "10_1016_j_actamat_2022_118282_011"
 },
 {
  "name_en": "Peak Kr appm/dpa ratio at 1 MeV",
  "symbol": null,
  "value_type": "scalar",
  "value": 50,
  "unit": "appm/dpa",
  "material": "Cr",
  "temperature": "250 °C",
  "burnup_range": null,
  "category": "irradiation",
  "subcategory": "gas-to-damage ratio",
  "equation": null,
  "notes": "approximate (∼)",
  "question": "What peak Kr appm/dpa ratio is created by 1 MeV Kr irradiation?",
  "source_sentence": "The in-situ Kr ion irradiation experiments were performed in Cr TEM lamellae at 250 °C with Kr ion energies of 300 keV and 1 MeV, creating a peak Kr appm/dpa ratio of ∼1500 and ∼50, respectively.",
  "pilot_id": "10_1016_j_actamat_2022_118282_pilot_011",
  "source_file": "10_1016_j_actamat_2022_118282",
  "channel_a": {
   "value": 50
  },
  "channel_b": {
   "value": 50
  },
  "evidence_channel_b": "The in-situ Kr ion irradiation experiments were performed in Cr TEM lamellae at 250 °C with Kr ion energies of 300 keV and 1 MeV, creating a peak Kr appm/dpa ratio of ∼1500 and ∼50, respectively.",
  "self_audit": "yes",
  "derived_confidence": "high",
  "id": "10_1016_j_actamat_2022_118282_012"
 },
 {
  "name_en": "Kr irradiation fluence at 300 keV",
  "symbol": null,
  "value_type": "scalar",
  "value": 3.13e+16,
  "unit": "ions/cm2",
  "material": "Cr",
  "temperature": "250 °C",
  "burnup_range": null,
  "category": "irradiation",
  "subcategory": "fluence",
  "equation": null,
  "notes": null,
  "question": "What fluence did the 300 keV Kr+ irradiation reach?",
  "source_sentence": "Under 300 keV Kr+ irradiation, the irradiation ﬂuence reached 3.13 × 1016 /cm2 with an ion ﬂux of 1.88 × 1012 /cm2 /s (∼ 4.8 × 10−3 dpa/s), and the peak Kr ion concentration accumulated in the TEM lamellae was ∼5 at.%.",
  "pilot_id": "10_1016_j_actamat_2022_118282_pilot_012",
  "source_file": "10_1016_j_actamat_2022_118282",
  "channel_a": {
   "value": 3.13e+16
  },
  "channel_b": {
   "value": "3.13e16"
  },
  "evidence_channel_b": "Under 300 keV Kr+ irradiation, the irradiation ﬂuence reached 3.13 × 1016 /cm2 with an ion ﬂux of 1.88 × 1012 /cm2 /s (∼ 4.8 × 10−3 dpa/s), and the peak Kr ion concentration accumulated in the TEM lamellae was ∼5 at.%.",
  "self_audit": "yes",
  "derived_confidence": "low",
  "id": "10_1016_j_actamat_2022_118282_013"
 },
 {
  "name_en": "Kr ion flux at 300 keV",
  "symbol": null,
  "value_type": "scalar",
  "value": 1880000000000.0,
  "unit": "ions/cm2/s",
  "material": "Cr",
  "temperature": "250 °C",
  "burnup_range": null,
  "category": "irradiation",
  "subcategory": "flux",
  "equation": null,
  "notes": null,
  "question": "What was the ion flux during 300 keV Kr+ irradiation?",
  "source_sentence": "Under 300 keV Kr+ irradiation, the irradiation ﬂuence reached 3.13 × 1016 /cm2 with an ion ﬂux of 1.88 × 1012 /cm2 /s (∼ 4.8 × 10−3 dpa/s), and the peak Kr ion concentration accumulated in the TEM lamellae was ∼5 at.%.",
  "pilot_id": "10_1016_j_actamat_2022_118282_pilot_013",
  "source_file": "10_1016_j_actamat_2022_118282",
  "channel_a": {
   "value": 1880000000000.0
  },
  "channel_b": {
   "value": "1.88e12"
  },
  "evidence_channel_b": "Under 300 keV Kr+ irradiation, the irradiation ﬂuence reached 3.13 × 1016 /cm2 with an ion ﬂux of 1.88 × 1012 /cm2 /s (∼ 4.8 × 10−3 dpa/s), and the peak Kr ion concentration accumulated in the TEM lamellae was ∼5 at.%.",
  "self_audit": "yes",
  "derived_confidence": "low",
  "id": "10_1016_j_actamat_2022_118282_014"
 },
 {
  "name_en": "Damage rate at 300 keV Kr",
  "symbol": null,
  "value_type": "scalar",
  "value": 0.0048,
  "unit": "dpa/s",
  "material": "Cr",
  "temperature": "250 °C",
  "burnup_range": null,
  "category": "irradiation",
  "subcategory": "dose rate",
  "equation": null,
  "notes": "approximate (∼)",
  "question": "What damage rate corresponded to the 300 keV Kr+ flux?",
  "source_sentence": "Under 300 keV Kr+ irradiation, the irradiation ﬂuence reached 3.13 × 1016 /cm2 with an ion ﬂux of 1.88 × 1012 /cm2 /s (∼ 4.8 × 10−3 dpa/s), and the peak Kr ion concentration accumulated in the TEM lamellae was ∼5 at.%.",
  "pilot_id": "10_1016_j_actamat_2022_118282_pilot_014",
  "source_file": "10_1016_j_actamat_2022_118282",
  "channel_a": {
   "value": 0.0048
  },
  "channel_b": {
   "value": "4.8e-3"
  },
  "evidence_channel_b": "Under 300 keV Kr+ irradiation, the irradiation ﬂuence reached 3.13 × 1016 /cm2 with an ion ﬂux of 1.88 × 1012 /cm2 /s (∼ 4.8 × 10−3 dpa/s), and the peak Kr ion concentration accumulated in the TEM lamellae was ∼5 at.%.",
  "self_audit": "no",
  "derived_confidence": "low",
  "id": "10_1016_j_actamat_2022_118282_015"
 },
 {
  "name_en": "Peak Kr concentration at 300 keV",
  "symbol": null,
  "value_type": "scalar",
  "value": 5,
  "unit": "at.%",
  "material": "Cr",
  "temperature": "250 °C",
  "burnup_range": null,
  "category": "irradiation",
  "subcategory": "gas concentration",
  "equation": null,
  "notes": "approximate (∼)",
  "question": "What peak Kr concentration accumulated in the TEM lamellae under 300 keV Kr+ irradiation?",
  "source_sentence": "Under 300 keV Kr+ irradiation, the irradiation ﬂuence reached 3.13 × 1016 /cm2 with an ion ﬂux of 1.88 × 1012 /cm2 /s (∼ 4.8 × 10−3 dpa/s), and the peak Kr ion concentration accumulated in the TEM lamellae was ∼5 at.%.",
  "pilot_id": "10_1016_j_actamat_2022_118282_pilot_015",
  "source_file": "10_1016_j_actamat_2022_118282",
  "channel_a": {
   "value": 5
  },
  "channel_b": null,
  "self_audit": "yes",
  "derived_confidence": "medium",
  "id": "10_1016_j_actamat_2022_118282_016"
 },
 {
  "name_en": "Kr irradiation fluence at 1 MeV",
  "symbol": null,
  "value_type": "scalar",
  "value": 1.25e+16,
  "unit": "ions/cm2",
  "material": "Cr",
  "temperature": "250 °C",
  "burnup_range": null,
  "category": "irradiation",
  "subcategory": "fluence",
  "equation": null,
  "notes": null,
  "question": "What fluence did the 1 MeV Kr++ irradiation reach?",
  "source_sentence": "Under 1 MeV Kr++ irradiation, the irradiation ﬂuence reached 1.25 × 1016 /cm2 with an ion ﬂux of 0.94 × 1012 /cm2 /s (∼1.7 × 10−3 dpa/s), and the peak Kr ion concentration accumulated in the TEM lamellae was ∼0.15 at.%.",
  "pilot_id": "10_1016_j_actamat_2022_118282_pilot_016",
  "source_file": "10_1016_j_actamat_2022_118282",
  "channel_a": {
   "value": 1.25e+16
  },
  "channel_b": {
   "value": "1.25e16"
  },
  "evidence_channel_b": "Under 1 MeV Kr++ irradiation, the irradiation ﬂuence reached 1.25 × 1016 /cm2 with an ion ﬂux of 0.94 × 1012 /cm2 /s (∼1.7 × 10−3 dpa/s), and the peak Kr ion concentration accumu- lated in the TEM lamellae was ∼0.15 at.%.",
  "self_audit": "yes",
  "derived_confidence": "low",
  "id": "10_1016_j_actamat_2022_118282_017"
 },
 {
  "name_en": "Kr ion flux at 1 MeV",
  "symbol": null,
  "value_type": "scalar",
  "value": 940000000000.0,
  "unit": "ions/cm2/s",
  "material": "Cr",
  "temperature": "250 °C",
  "burnup_range": null,
  "category": "irradiation",
  "subcategory": "flux",
  "equation": null,
  "notes": null,
  "question": "What was the ion flux during 1 MeV Kr++ irradiation?",
  "source_sentence": "Under 1 MeV Kr++ irradiation, the irradiation ﬂuence reached 1.25 × 1016 /cm2 with an ion ﬂux of 0.94 × 1012 /cm2 /s (∼1.7 × 10−3 dpa/s), and the peak Kr ion concentration accumulated in the TEM lamellae was ∼0.15 at.%.",
  "pilot_id": "10_1016_j_actamat_2022_118282_pilot_017",
  "source_file": "10_1016_j_actamat_2022_118282",
  "channel_a": {
   "value": 940000000000.0
  },
  "channel_b": {
   "value": "0.94e12"
  },
  "evidence_channel_b": "Under 1 MeV Kr++ irradiation, the irradiation ﬂuence reached 1.25 × 1016 /cm2 with an ion ﬂux of 0.94 × 1012 /cm2 /s (∼1.7 × 10−3 dpa/s), and the peak Kr ion concentration accumu- lated in the TEM lamellae was ∼0.15 at.%.",
  "self_audit": "yes",
  "derived_confidence": "low",
  "id": "10_1016_j_actamat_2022_118282_018"
 },
 {
  "name_en": "Damage rate at 1 MeV Kr",
  "symbol": null,
  "value_type": "scalar",
  "value": 0.0017,
  "unit": "dpa/s",
  "material": "Cr",
  "temperature": "250 °C",
  "burnup_range": null,
  "category": "irradiation",
  "subcategory": "dose rate",
  "equation": null,
  "notes": "approximate (∼)",
  "question": "What damage rate corresponded to the 1 MeV Kr++ flux?",
  "source_sentence": "Under 1 MeV Kr++ irradiation, the irradiation ﬂuence reached 1.25 × 1016 /cm2 with an ion ﬂux of 0.94 × 1012 /cm2 /s (∼1.7 × 10−3 dpa/s), and the peak Kr ion concentration accumulated in the TEM lamellae was ∼0.15 at.%.",
  "pilot_id": "10_1016_j_actamat_2022_118282_pilot_018",
  "source_file": "10_1016_j_actamat_2022_118282",
  "channel_a": {
   "value": 0.0017
  },
  "channel_b": {
   "value": "1.7e-3"
  },
  "evidence_channel_b": "Under 1 MeV Kr++ irradiation, the irradiation ﬂuence reached 1.25 × 1016 /cm2 with an ion ﬂux of 0.94 × 1012 /cm2 /s (∼1.7 × 10−3 dpa/s), and the peak Kr ion concentration accumu- lated in the TEM lamellae was ∼0.15 at.%.",
  "self_audit": "no",
  "derived_confidence": "low",
  "id": "10_1016_j_actamat_2022_118282_019"
 },
 {
  "name_en": "Peak Kr concentration at 1 MeV",
  "symbol": null,
  "value_type": "scalar",
  "value": 0.15,
  "unit": "at.%",
  "material": "Cr",
  "temperature": "250 °C",
  "burnup_range": null,
  "category": "irradiation",
  "subcategory": "gas concentration",
  "equation": null,
  "notes": "approximate (∼)",
  "question": "What peak Kr concentration accumulated in the TEM lamellae under 1 MeV Kr++ irradiation?",
  "source_sentence": "Under 1 MeV Kr++ irradiation, the irradiation ﬂuence reached 1.25 × 1016 /cm2 with an ion ﬂux of 0.94 × 1012 /cm2 /s (∼1.7 × 10−3 dpa/s), and the peak Kr ion concentration accumulated in the TEM lamellae was ∼0.15 at.%.",
  "pilot_id": "10_1016_j_actamat_2022_118282_pilot_019",
  "source_file": "10_1016_j_actamat_2022_118282",
  "channel_a": {
   "value": 0.15
  },
  "channel_b": {
   "value": 0.15
  },
  "evidence_channel_b": "Under 1 MeV Kr++ irradiation, the irradiation ﬂuence reached 1.25 × 1016 /cm2 with an ion ﬂux of 0.94 × 1012 /cm2 /s (∼1.7 × 10−3 dpa/s), and the peak Kr ion concentration accumu- lated in the TEM lamellae was ∼0.15 at.%.",
  "self_audit": "yes",
  "derived_confidence": "high",
  "id": "10_1016_j_actamat_2022_118282_020"
 },
 {
  "name_en": "Training/validation image pixel size",
  "symbol": null,
  "value_type": "text",
  "value": "512 × 512",
  "unit": "pixels",
  "material": null,
  "temperature": null,
  "burnup_range": null,
  "category": "simulation_parameter",
  "subcategory": "MRCNN image segmentation",
  "equation": null,
  "notes": null,
  "question": "What pixel size were the images labeled for MRCNN training and validation?",
  "source_sentence": "In this study, VGG Image Annotator (VIA) [22] was used to label the images (pixel size: 512 × 512) for training and validation.",
  "pilot_id": "10_1016_j_actamat_2022_118282_pilot_020",
  "source_file": "10_1016_j_actamat_2022_118282",
  "channel_a": {
   "value": "512 × 512"
  },
  "channel_b": null,
  "self_audit": "yes",
  "derived_confidence": "medium",
  "id": "10_1016_j_actamat_2022_118282_021"
 },
 {
  "name_en": "Number of ground-truth voids labelled",
  "symbol": null,
  "value_type": "scalar",
  "value": 2485,
  "unit": "voids",
  "material": "Cr",
  "temperature": null,
  "burnup_range": null,
  "category": "experiment",
  "subcategory": "MRCNN dataset",
  "equation": null,
  "notes": null,
  "question": "How many ground-truth voids were labelled for the MRCNN training?",
  "source_sentence": "A total number of 2485 ground-truth voids were labelled, and the mask for each void was labelled as an ellipse.",
  "pilot_id": "10_1016_j_actamat_2022_118282_pilot_021",
  "source_file": "10_1016_j_actamat_2022_118282",
  "channel_a": {
   "value": 2485
  },
  "channel_b": null,
  "self_audit": "yes",
  "derived_confidence": "medium",
  "id": "10_1016_j_actamat_2022_118282_022"
 },
 {
  "name_en": "Number of training epochs",
  "symbol": null,
  "value_type": "scalar",
  "value": 80,
  "unit": "epochs",
  "material": null,
  "temperature": null,
  "burnup_range": null,
  "category": "simulation_parameter",
  "subcategory": "MRCNN training",
  "equation": null,
  "notes": null,
  "question": "For how many epochs was the ResNet-101 MRCNN model trained?",
  "source_sentence": "Pre-trained weights on the Microsoft COCO dataset [23] were used, and the pre-trained model with a ResNet-101 backbone was trained for 80 epochs in total with 200 steps performed per epoch.",
  "pilot_id": "10_1016_j_actamat_2022_118282_pilot_022",
  "source_file": "10_1016_j_actamat_2022_118282",
  "channel_a": {
   "value": 80
  },
  "channel_b": null,
  "self_audit": "yes",
  "derived_confidence": "medium",
  "id": "10_1016_j_actamat_2022_118282_023"
 },
 {
  "name_en": "Steps per epoch",
  "symbol": null,
  "value_type": "scalar",
  "value": 200,
  "unit": "steps/epoch",
  "material": null,
  "temperature": null,
  "burnup_range": null,
  "category": "simulation_parameter",
  "subcategory": "MRCNN training",
  "equation": null,
  "notes": null,
  "question": "How many steps were performed per epoch in MRCNN training?",
  "source_sentence": "Pre-trained weights on the Microsoft COCO dataset [23] were used, and the pre-trained model with a ResNet-101 backbone was trained for 80 epochs in total with 200 steps performed per epoch.",
  "pilot_id": "10_1016_j_actamat_2022_118282_pilot_023",
  "source_file": "10_1016_j_actamat_2022_118282",
  "channel_a": {
   "value": 200
  },
  "channel_b": null,
  "self_audit": "yes",
  "derived_confidence": "medium",
  "id": "10_1016_j_actamat_2022_118282_024"
 },
 {
  "name_en": "Number of training images",
  "symbol": null,
  "value_type": "scalar",
  "value": 51,
  "unit": "images",
  "material": null,
  "temperature": null,
  "burnup_range": null,
  "category": "experiment",
  "subcategory": "MRCNN dataset",
  "equation": null,
  "notes": null,
  "question": "How many images were used for MRCNN training?",
  "source_sentence": "Fifty-one images were used for training with voids as the instance class and 12 images were used for validation.",
  "pilot_id": "10_1016_j_actamat_2022_118282_pilot_024",
  "source_file": "10_1016_j_actamat_2022_118282",
  "channel_a": {
   "value": 51
  },
  "channel_b": null,
  "self_audit": "no",
  "derived_confidence": "low",
  "id": "10_1016_j_actamat_2022_118282_025"
 },
 {
  "name_en": "Number of validation images",
  "symbol": null,
  "value_type": "scalar",
  "value": 12,
  "unit": "images",
  "material": null,
  "temperature": null,
  "burnup_range": null,
  "category": "experiment",
  "subcategory": "MRCNN dataset",
  "equation": null,
  "notes": null,
  "question": "How many images were used for MRCNN validation?",
  "source_sentence": "Fifty-one images were used for training with voids as the instance class and 12 images were used for validation.",
  "pilot_id": "10_1016_j_actamat_2022_118282_pilot_025",
  "source_file": "10_1016_j_actamat_2022_118282",
  "channel_a": {
   "value": 12
  },
  "channel_b": null,
  "self_audit": "yes",
  "derived_confidence": "medium",
  "id": "10_1016_j_actamat_2022_118282_026"
 },
 {
  "name_en": "Number of evaluation images",
  "symbol": null,
  "value_type": "scalar",
  "value": 7,
  "unit": "images",
  "material": null,
  "temperature": null,
  "burnup_range": null,
  "category": "experiment",
  "subcategory": "MRCNN dataset",
  "equation": null,
  "notes": null,
  "question": "On how many separate images was the prediction model evaluated?",
  "source_sentence": "The prediction model was evaluated on 7 separate images of pixel size 512 × 512.",
  "pilot_id": "10_1016_j_actamat_2022_118282_pilot_026",
  "source_file": "10_1016_j_actamat_2022_118282",
  "channel_a": {
   "value": 7
  },
  "channel_b": null,
  "self_audit": "yes",
  "derived_confidence": "medium",
  "id": "10_1016_j_actamat_2022_118282_027"
 },
 {
  "name_en": "MRCNN segmentation accuracy AP50",
  "symbol": "AP50",
  "value_type": "scalar",
  "value": 87.1,
  "unit": "%",
  "material": null,
  "temperature": null,
  "burnup_range": null,
  "category": "experiment",
  "subcategory": "MRCNN performance",
  "equation": null,
  "notes": "mean average precision at IOU threshold 0.5",
  "question": "What AP50 did the trained MRCNN model achieve?",
  "source_sentence": "The mean average precision (mAP) with intersection over union (IOU) threshold ﬁxed at 0.5 (termed as AP50 in the standard COCO metrics) was evaluated to be 87.1%.",
  "pilot_id": "10_1016_j_actamat_2022_118282_pilot_027",
  "source_file": "10_1016_j_actamat_2022_118282",
  "channel_a": {
   "value": 87.1
  },
  "channel_b": {
   "value": 87.1
  },
  "evidence_channel_b": "The mean average pre- cision (mAP) with intersection over union (IOU) threshold ﬁxed at 0.5 (termed as AP50 in the standard COCO metrics) was evaluated to be 87.1%.",
  "self_audit": "yes",
  "derived_confidence": "high",
  "id": "10_1016_j_actamat_2022_118282_028"
 },
 {
  "name_en": "IOU threshold for AP50",
  "symbol": "IOU",
  "value_type": "scalar",
  "value": 0.5,
  "unit": null,
  "material": null,
  "temperature": null,
  "burnup_range": null,
  "category": "experiment",
  "subcategory": "MRCNN metric",
  "equation": null,
  "notes": null,
  "question": "What IOU threshold was fixed for the AP50 evaluation?",
  "source_sentence": "The mean average precision (mAP) with intersection over union (IOU) threshold ﬁxed at 0.5 (termed as AP50 in the standard COCO metrics) was evaluated to be 87.1%.",
  "pilot_id": "10_1016_j_actamat_2022_118282_pilot_028",
  "source_file": "10_1016_j_actamat_2022_118282",
  "channel_a": {
   "value": 0.5
  },
  "channel_b": null,
  "self_audit": "yes",
  "derived_confidence": "medium",
  "id": "10_1016_j_actamat_2022_118282_029"
 },
 {
  "name_en": "Segmented TEM micrograph size",
  "symbol": null,
  "value_type": "scalar",
  "value": 4096,
  "unit": "pixels",
  "material": null,
  "temperature": null,
  "burnup_range": null,
  "category": "experiment",
  "subcategory": "image processing",
  "equation": null,
  "notes": "4096 × 4096 pixel TEM micrographs",
  "question": "What pixel size were the TEM micrographs that were segmented?",
  "source_sentence": "TEM micrographs with 4096 × 4096-pixel size were disassembled into 16 smaller images of pixel size 1024 × 1024 for segmentation, and the segmented images were then reassembled to show the pattern of void superlattices.",
  "pilot_id": "10_1016_j_actamat_2022_118282_pilot_029",
  "source_file": "10_1016_j_actamat_2022_118282",
  "channel_a": {
   "value": 4096
  },
  "channel_b": null,
  "self_audit": "yes",
  "derived_confidence": "medium",
  "id": "10_1016_j_actamat_2022_118282_030"
 },
 {
  "name_en": "Number of sub-images for segmentation",
  "symbol": null,
  "value_type": "scalar",
  "value": 16,
  "unit": "images",
  "material": null,
  "temperature": null,
  "burnup_range": null,
  "category": "experiment",
  "subcategory": "image processing",
  "equation": null,
  "notes": "each 1024 × 1024 pixels",
  "question": "Into how many smaller images were 4096 × 4096 micrographs disassembled?",
  "source_sentence": "TEM micrographs with 4096 × 4096-pixel size were disassembled into 16 smaller images of pixel size 1024 × 1024 for segmentation, and the segmented images were then reassembled to show the pattern of void superlattices.",
  "pilot_id": "10_1016_j_actamat_2022_118282_pilot_030",
  "source_file": "10_1016_j_actamat_2022_118282",
  "channel_a": {
   "value": 16
  },
  "channel_b": null,
  "self_audit": "yes",
  "derived_confidence": "medium",
  "id": "10_1016_j_actamat_2022_118282_031"
 },
 {
  "name_en": "DFT supercell size",
  "symbol": null,
  "value_type": "scalar",
  "value": 250,
  "unit": "atoms",
  "material": "bcc Cr",
  "temperature": null,
  "burnup_range": null,
  "category": "simulation_parameter",
  "subcategory": "DFT cell",
  "equation": null,
  "notes": "5 × 5 × 5 cubic bcc supercells",
  "question": "How many atoms did the DFT supercells contain?",
  "source_sentence": "Large 250-atom 5 × 5 × 5 cubic bcc supercells were employed to minimize the artiﬁcial defect-defect self-interactions across periodic boundaries.",
  "pilot_id": "10_1016_j_actamat_2022_118282_pilot_031",
  "source_file": "10_1016_j_actamat_2022_118282",
  "channel_a": {
   "value": 250
  },
  "channel_b": null,
  "self_audit": "yes",
  "derived_confidence": "medium",
  "id": "10_1016_j_actamat_2022_118282_032"
 },
 {
  "name_en": "Plane-wave energy cutoff (DFT)",
  "symbol": null,
  "value_type": "scalar",
  "value": 350,
  "unit": "eV",
  "material": "bcc Cr",
  "temperature": null,
  "burnup_range": null,
  "category": "simulation_parameter",
  "subcategory": "DFT convergence",
  "equation": null,
  "notes": null,
  "question": "What plane-wave energy cutoff was used in the DFT calculations?",
  "source_sentence": "A plane-wave energy cutoff of 350 eV and a 3 × 3 × 3 Monkhorst-Pack k-point mesh gave fully converged results.",
  "pilot_id": "10_1016_j_actamat_2022_118282_pilot_032",
  "source_file": "10_1016_j_actamat_2022_118282",
  "channel_a": {
   "value": 350
  },
  "channel_b": null,
  "self_audit": "yes",
  "derived_confidence": "medium",
  "id": "10_1016_j_actamat_2022_118282_033"
 },
 {
  "name_en": "Monkhorst-Pack k-point mesh (DFT)",
  "symbol": null,
  "value_type": "text",
  "value": "3 × 3 × 3",
  "unit": null,
  "material": "bcc Cr",
  "temperature": null,
  "burnup_range": null,
  "category": "simulation_parameter",
  "subcategory": "DFT convergence",
  "equation": null,
  "notes": null,
  "question": "What k-point mesh was used for the DFT calculations?",
  "source_sentence": "A plane-wave energy cutoff of 350 eV and a 3 × 3 × 3 Monkhorst-Pack k-point mesh gave fully converged results.",
  "pilot_id": "10_1016_j_actamat_2022_118282_pilot_033",
  "source_file": "10_1016_j_actamat_2022_118282",
  "channel_a": {
   "value": "3 × 3 × 3"
  },
  "channel_b": null,
  "self_audit": "yes",
  "derived_confidence": "medium",
  "id": "10_1016_j_actamat_2022_118282_034"
 },
 {
  "name_en": "Force convergence criterion (DFT)",
  "symbol": null,
  "value_type": "scalar",
  "value": 0.01,
  "unit": "eV/Å",
  "material": "bcc Cr",
  "temperature": null,
  "burnup_range": null,
  "category": "simulation_parameter",
  "subcategory": "DFT relaxation",
  "equation": null,
  "notes": null,
  "question": "To what force criterion were DFT structures relaxed?",
  "source_sentence": "The structures were fully relaxed with respect to the internal atomic positions until the forces were less than 0.01 eV Å−1.",
  "pilot_id": "10_1016_j_actamat_2022_118282_pilot_034",
  "source_file": "10_1016_j_actamat_2022_118282",
  "channel_a": {
   "value": 0.01
  },
  "channel_b": null,
  "self_audit": "yes",
  "derived_confidence": "medium",
  "id": "10_1016_j_actamat_2022_118282_035"
 },
 {
  "name_en": "Energy of nonmagnetic vs antiferromagnetic Cr",
  "symbol": null,
  "value_type": "scalar",
  "value": 13,
  "unit": "meV/atom",
  "material": "Cr",
  "temperature": null,
  "burnup_range": null,
  "category": "simulation_parameter",
  "subcategory": "DFT assumption",
  "equation": null,
  "notes": "nonmagnetic state assumed; 13 meV/atom higher than antiferromagnetic state",
  "question": "How much higher in energy is the nonmagnetic state of Cr than the antiferromagnetic state?",
  "source_sentence": "The nonmagnetic state of Cr is assumed in our DFT calculations as it is only 13 meV/atom higher in energy than the antiferromagnetic state.",
  "pilot_id": "10_1016_j_actamat_2022_118282_pilot_035",
  "source_file": "10_1016_j_actamat_2022_118282",
  "channel_a": {
   "value": 13
  },
  "channel_b": null,
  "self_audit": "yes",
  "derived_confidence": "medium",
  "id": "10_1016_j_actamat_2022_118282_036"
 },
 {
  "name_en": "OKMC simulation cell extension",
  "symbol": null,
  "value_type": "text",
  "value": "64 × 64 × 128",
  "unit": "unit cells",
  "material": "bcc Cr",
  "temperature": "250 °C",
  "burnup_range": null,
  "category": "simulation_parameter",
  "subcategory": "OKMC cell",
  "equation": null,
  "notes": "extension of the conventional bcc Cr unit cell",
  "question": "What was the size of the periodic OKMC simulation cell?",
  "source_sentence": "A periodic simulation cell was constructed via a 64 × 64 × 128 extension of the conventional bcc Cr unit cell, which contained 1,048,576 metal sites and 6,291,456 tetrahedral interstitial sites.",
  "pilot_id": "10_1016_j_actamat_2022_118282_pilot_036",
  "source_file": "10_1016_j_actamat_2022_118282",
  "channel_a": {
   "value": "64 × 64 × 128"
  },
  "channel_b": null,
  "self_audit": "yes",
  "derived_confidence": "medium",
  "id": "10_1016_j_actamat_2022_118282_037"
 },
 {
  "name_en": "OKMC metal sites count",
  "symbol": null,
  "value_type": "scalar",
  "value": 1048576,
  "unit": "sites",
  "material": "bcc Cr",
  "temperature": "250 °C",
  "burnup_range": null,
  "category": "simulation_parameter",
  "subcategory": "OKMC cell",
  "equation": null,
  "notes": null,
  "question": "How many metal sites did the OKMC simulation cell contain?",
  "source_sentence": "A periodic simulation cell was constructed via a 64 × 64 × 128 extension of the conventional bcc Cr unit cell, which contained 1,048,576 metal sites and 6,291,456 tetrahedral interstitial sites.",
  "pilot_id": "10_1016_j_actamat_2022_118282_pilot_037",
  "source_file": "10_1016_j_actamat_2022_118282",
  "channel_a": {
   "value": 1048576
  },
  "channel_b": null,
  "self_audit": "yes",
  "derived_confidence": "medium",
  "id": "10_1016_j_actamat_2022_118282_038"
 },
 {
  "name_en": "OKMC tetrahedral interstitial sites count",
  "symbol": null,
  "value_type": "scalar",
  "value": 6291456,
  "unit": "sites",
  "material": "bcc Cr",
  "temperature": "250 °C",
  "burnup_range": null,
  "category": "simulation_parameter",
  "subcategory": "OKMC cell",
  "equation": null,
  "notes": null,
  "question": "How many tetrahedral interstitial sites did the OKMC simulation cell contain?",
  "source_sentence": "A periodic simulation cell was constructed via a 64 × 64 × 128 extension of the conventional bcc Cr unit cell, which contained 1,048,576 metal sites and 6,291,456 tetrahedral interstitial sites.",
  "pilot_id": "10_1016_j_actamat_2022_118282_pilot_038",
  "source_file": "10_1016_j_actamat_2022_118282",
  "channel_a": {
   "value": 6291456
  },
  "channel_b": null,
  "self_audit": "yes",
  "derived_confidence": "medium",
  "id": "10_1016_j_actamat_2022_118282_039"
 },
 {
  "name_en": "Number of pre-existing voids in OKMC",
  "symbol": null,
  "value_type": "scalar",
  "value": 24,
  "unit": "voids",
  "material": "bcc Cr",
  "temperature": "250 °C",
  "burnup_range": null,
  "category": "simulation_parameter",
  "subcategory": "OKMC setup",
  "equation": null,
  "notes": null,
  "question": "How many spherical voids were inserted in the OKMC simulation cell?",
  "source_sentence": "A total of 24 spherical voids, each initially containing 60 0 0 vacancies (equivalent void diameter ∼5.1 nm), were inserted at different locations in the simulation cell such that they formed a void superlattice.",
  "pilot_id": "10_1016_j_actamat_2022_118282_pilot_039",
  "source_file": "10_1016_j_actamat_2022_118282",
  "channel_a": {
   "value": 24
  },
  "channel_b": null,
  "self_audit": "yes",
  "derived_confidence": "medium",
  "id": "10_1016_j_actamat_2022_118282_040"
 },
 {
  "name_en": "Vacancies per void in OKMC",
  "symbol": null,
  "value_type": "scalar",
  "value": 600,
  "unit": "vacancies",
  "material": "bcc Cr",
  "temperature": "250 °C",
  "burnup_range": null,
  "category": "simulation_parameter",
  "subcategory": "OKMC setup",
  "equation": null,
  "notes": "OCR shows '60 0 0'; interpreted as 600 vacancies.",
  "question": "How many vacancies did each OKMC void initially contain?",
  "source_sentence": "A total of 24 spherical voids, each initially containing 60 0 0 vacancies (equivalent void diameter ∼5.1 nm), were inserted at different locations in the simulation cell such that they formed a void superlattice.",
  "pilot_id": "10_1016_j_actamat_2022_118282_pilot_040",
  "source_file": "10_1016_j_actamat_2022_118282",
  "channel_a": {
   "value": 600
  },
  "channel_b": null,
  "self_audit": "no",
  "derived_confidence": "low",
  "id": "10_1016_j_actamat_2022_118282_041"
 },
 {
  "name_en": "Initial OKMC void diameter",
  "symbol": "D",
  "value_type": "scalar",
  "value": 5.1,
  "unit": "nm",
  "material": "bcc Cr",
  "temperature": "250 °C",
  "burnup_range": null,
  "category": "simulation_parameter",
  "subcategory": "OKMC setup",
  "equation": null,
  "notes": "approximate (∼), equivalent to 600 vacancies",
  "question": "What was the equivalent diameter of the initial OKMC voids?",
  "source_sentence": "A total of 24 spherical voids, each initially containing 60 0 0 vacancies (equivalent void diameter ∼5.1 nm), were inserted at different locations in the simulation cell such that they formed a void superlattice.",
  "pilot_id": "10_1016_j_actamat_2022_118282_pilot_041",
  "source_file": "10_1016_j_actamat_2022_118282",
  "channel_a": {
   "value": 5.1
  },
  "channel_b": null,
  "self_audit": "yes",
  "derived_confidence": "medium",
  "id": "10_1016_j_actamat_2022_118282_042"
 },
 {
  "name_en": "OKMC simulation temperature",
  "symbol": "T",
  "value_type": "scalar",
  "value": 250,
  "unit": "°C",
  "material": "bcc Cr",
  "temperature": "250 °C",
  "burnup_range": null,
  "category": "simulation_parameter",
  "subcategory": "OKMC condition",
  "equation": null,
  "notes": "identical to the Kr ion irradiation experiments",
  "question": "At what temperature were the OKMC simulations performed?",
  "source_sentence": "The simulation temperature was 250 °C, identical to the Kr ion irradiation experiments.",
  "pilot_id": "10_1016_j_actamat_2022_118282_pilot_042",
  "source_file": "10_1016_j_actamat_2022_118282",
  "channel_a": {
   "value": 250
  },
  "channel_b": null,
  "self_audit": "yes",
  "derived_confidence": "medium",
  "id": "10_1016_j_actamat_2022_118282_043"
 },
 {
  "name_en": "OKMC defect production rate",
