Repository: Etoile04/NFMD

# NFMD — Nuclear Fuel Material Database

**AI-driven parameter knowledge base for nuclear fuel materials**
An end-to-end pipeline for literature retrieval, PDF parsing, knowledge extraction, parameter validation, and database ingestion — building a queryable nuclear fuel material parameter database for fuel performance codes (JSRT, BISON, etc.).

---

## 🏗️ Architecture

```
┌───────────────────────────────────────────────────────────┐
│                      Client Layer                         │
│         Feishu Bitable / Supabase Studio / REST API       │
├───────────────────────────────────────────────────────────┤
│                   FastAPI REST API                        │

File: docs/acceptance/fulltext-pilot-2026-09-11/batch2-records/10_1016_j_jnucmat_2013_01_291.json (part 1 of 5)
[
 {
  "name_en": "Maximum fission density of measured U-Mo samples",
  "symbol": null,
  "value_type": "scalar",
  "value": 5.7e+21,
  "unit": "f/cm3",
  "material": "U-Mo",
  "temperature": null,
  "burnup_range": "up to 5.7e21 f/cm3",
  "category": "irradiation",
  "subcategory": "fission density",
  "equation": null,
  "notes": null,
  "question": "To what maximum fission density were the irradiated U-Mo fuels measured for recrystallized volume fraction?",
  "source_sentence": "Recrystallized fuel volume fractions of U–Mo fuels irra- diated to ﬁssion densities reaching 5.7  1021 f/cm3 were measured.",
  "pilot_id": "10_1016_j_jnucmat_2013_01_291_pilot_000",
  "source_file": "10_1016_j_jnucmat_2013_01_291",
  "channel_a": {
   "value": 5.7e+21
  },
  "channel_b": {
   "value": 5.7e+21
  },
  "evidence_channel_b": "Recrystallized fuel volume fractions of U–Mo fuels irra-diated to ﬁssion densities reaching 5.7  1021 f/cm3 were measured.",
  "self_audit": "yes",
  "derived_confidence": "high",
  "id": "10_1016_j_jnucmat_2013_01_291_001"
 },
 {
  "name_en": "Typical research reactor operating temperature upper bound",
  "symbol": "T",
  "value_type": "scalar",
  "value": 250,
  "unit": "°C",
  "material": "U-Mo",
  "temperature": "<250 °C",
  "burnup_range": null,
  "category": "irradiation",
  "subcategory": "operating temperature",
  "equation": null,
  "notes": "effect of temperature on FGB swelling considered negligible",
  "question": "Below what temperature are research and test reactors typically operated?",
  "source_sentence": "The effect of temperature on ﬁssion-gas-bubble (FGB) swelling is consid- ered negligible at the typical temperature ranges where research and test reactors are operated (<250 °C) [1].",
  "pilot_id": "10_1016_j_jnucmat_2013_01_291_pilot_001",
  "source_file": "10_1016_j_jnucmat_2013_01_291",
  "channel_a": {
   "value": 250
  },
  "channel_b": null,
  "self_audit": "yes",
  "derived_confidence": "medium",
  "id": "10_1016_j_jnucmat_2013_01_291_002"
 },
 {
  "name_en": "Fission gas fraction in grain boundary bubbles at low burnup",
  "symbol": null,
  "value_type": "range",
  "value": [
   5,
   10
  ],
  "unit": "%",
  "material": "U-Mo",
  "temperature": null,
  "burnup_range": "<3e21 f/cm3",
  "category": "microstructure",
  "subcategory": "fission gas distribution",
  "equation": null,
  "notes": null,
  "question": "What fraction of generated fission gas resides in the inter-granular bubbles during early irradiation?",
  "source_sentence": "The fraction of generated ﬁssion gas that resides in these bubbles amounts to a mere 5–10%.",
  "pilot_id": "10_1016_j_jnucmat_2013_01_291_pilot_002",
  "source_file": "10_1016_j_jnucmat_2013_01_291",
  "channel_a": {
   "value": [
    5,
    10
   ]
  },
  "channel_b": {
   "value": [
    5,
    10
   ]
  },
  "evidence_channel_b": "The fraction of generated ﬁssion gas that resides in these bubbles amounts to a mere 5–10%.",
  "self_audit": "yes",
  "derived_confidence": "high",
  "id": "10_1016_j_jnucmat_2013_01_291_003"
 },
 {
  "name_en": "Minimum SEM-visible bubble size",
  "symbol": null,
  "value_type": "scalar",
  "value": 0.1,
  "unit": "µm",
  "material": "U-Mo",
  "temperature": null,
  "burnup_range": null,
  "category": "experiment",
  "subcategory": "SEM resolution",
  "equation": null,
  "notes": null,
  "question": "What is the minimum size of SEM visible bubbles?",
  "source_sentence": "The minimum size of the SEM visible bubbles is 0.1 lm [1].",
  "pilot_id": "10_1016_j_jnucmat_2013_01_291_pilot_003",
  "source_file": "10_1016_j_jnucmat_2013_01_291",
  "channel_a": {
   "value": 0.1
  },
  "channel_b": {
   "value": 0.1
  },
  "evidence_channel_b": "Because the resolution limit of our SEM was about 0.1 lm, fuel swelling caused by the FGBs smaller than this limit was excluded from this category and instead considered to be included in fuel swelling by solid ﬁssion products.",
  "self_audit": "yes",
  "derived_confidence": "high",
  "id": "10_1016_j_jnucmat_2013_01_291_004"
 },
 {
  "name_en": "TEM-visible intra-granular bubble size at 2.4e27 f/m3",
  "symbol": null,
  "value_type": "scalar",
  "value": 2,
  "unit": "nm",
  "material": "U-Mo",
  "temperature": null,
  "burnup_range": "2.4e27 f/m3",
  "category": "microstructure",
  "subcategory": "bubble size",
  "equation": null,
  "notes": null,
  "question": "What is the size of TEM visible intra-granular bubbles at a fission density of 2.4e27 f/m3?",
  "source_sentence": "However, the size of the TEM visible intra-granular bubbles is 2 nm in a super lattice with a spacing of 6–7 nm at 2.4  1027 f/m3 [2], which increases the fuel volume by only 1.3%.",
  "pilot_id": "10_1016_j_jnucmat_2013_01_291_pilot_004",
  "source_file": "10_1016_j_jnucmat_2013_01_291",
  "channel_a": {
   "value": 2
  },
  "channel_b": {
   "value": 2
  },
  "evidence_channel_b": "However, the size of the TEM visible intra-granular bubbles is 2 nm in a super lattice with a spacing of 6–7 nm at 2.4  1027 f/m3 [2], which increases the fuel volume by only 1.3%.",
  "self_audit": "yes",
  "derived_confidence": "high",
  "id": "10_1016_j_jnucmat_2013_01_291_005"
 },
 {
  "name_en": "Intra-granular bubble superlattice spacing at 2.4e27 f/m3",
  "symbol": null,
  "value_type": "range",
  "value": [
   6,
   7
  ],
  "unit": "nm",
  "material": "U-Mo",
  "temperature": null,
  "burnup_range": "2.4e27 f/m3",
  "category": "microstructure",
  "subcategory": "bubble lattice",
  "equation": null,
  "notes": null,
  "question": "What is the superlattice spacing of intra-granular bubbles at 2.4e27 f/m3?",
  "source_sentence": "However, the size of the TEM visible intra-granular bubbles is 2 nm in a super lattice with a spacing of 6–7 nm at 2.4  1027 f/m3 [2], which increases the fuel volume by only 1.3%.",
  "pilot_id": "10_1016_j_jnucmat_2013_01_291_pilot_005",
  "source_file": "10_1016_j_jnucmat_2013_01_291",
  "channel_a": {
   "value": [
    6,
    7
   ]
  },
  "channel_b": {
   "value": [
    6,
    7
   ]
  },
  "evidence_channel_b": "However, the size of the TEM visible intra-granular bubbles is 2 nm in a super lattice with a spacing of 6–7 nm at 2.4  1027 f/m3 [2], which increases the fuel volume by only 1.3%.",
  "self_audit": "yes",
  "derived_confidence": "high",
  "id": "10_1016_j_jnucmat_2013_01_291_006"
 },
 {
  "name_en": "Volume increase from intra-granular bubbles at 2.4e27 f/m3",
  "symbol": null,
  "value_type": "scalar",
  "value": 1.3,
  "unit": "%",
  "material": "U-Mo",
  "temperature": null,
  "burnup_range": "2.4e27 f/m3",
  "category": "microstructure",
  "subcategory": "swelling",
  "equation": null,
  "notes": "approximately",
  "question": "By how much does the intra-granular bubble lattice increase the fuel volume at 2.4e27 f/m3?",
  "source_sentence": "However, the size of the TEM visible intra-granular bubbles is 2 nm in a super lattice with a spacing of 6–7 nm at 2.4  1027 f/m3 [2], which increases the fuel volume by only 1.3%.",
  "pilot_id": "10_1016_j_jnucmat_2013_01_291_pilot_006",
  "source_file": "10_1016_j_jnucmat_2013_01_291",
  "channel_a": {
   "value": 1.3
  },
  "channel_b": {
   "value": 1.3
  },
  "evidence_channel_b": "However, the size of the TEM visible intra-granular bubbles is 2 nm in a super lattice with a spacing of 6–7 nm at 2.4  1027 f/m3 [2], which increases the fuel volume by only 1.3%.",
  "self_audit": "yes",
  "derived_confidence": "high",
  "id": "10_1016_j_jnucmat_2013_01_291_007"
 },
 {
  "name_en": "Intra-granular bubble size at 4.5e27 f/m3",
  "symbol": null,
  "value_type": "scalar",
  "value": 3.5,
  "unit": "nm",
  "material": "U-Mo",
  "temperature": null,
  "burnup_range": "4.5e27 f/m3",
  "category": "microstructure",
  "subcategory": "bubble size",
  "equation": null,
  "notes": "approximately",
  "question": "What is the intra-granular bubble size at a fission density of 4.5e27 f/m3?",
  "source_sentence": "At higher burnup 4.5  1027 f/m3, the intra-granular bubble size increases to 3.5 nm with a super lattice constant of 11.5 nm, which increases the fuel volume by 5.9%.",
  "pilot_id": "10_1016_j_jnucmat_2013_01_291_pilot_007",
  "source_file": "10_1016_j_jnucmat_2013_01_291",
  "channel_a": {
   "value": 3.5
  },
  "channel_b": {
   "value": 3.5
  },
  "evidence_channel_b": "At higher burnup 4.5  1027 f/m3, the intra-granular bubble size increases to 3.5 nm with a super lattice constant of 11.5 nm, which increases the fuel volume by 5.9%.",
  "self_audit": "yes",
  "derived_confidence": "high",
  "id": "10_1016_j_jnucmat_2013_01_291_008"
 },
 {
  "name_en": "Intra-granular bubble superlattice constant at 4.5e27 f/m3",
  "symbol": null,
  "value_type": "scalar",
  "value": 11.5,
  "unit": "nm",
  "material": "U-Mo",
  "temperature": null,
  "burnup_range": "4.5e27 f/m3",
  "category": "microstructure",
  "subcategory": "bubble lattice",
  "equation": null,
  "notes": null,
  "question": "What is the intra-granular bubble superlattice constant at 4.5e27 f/m3?",
  "source_sentence": "At higher burnup 4.5  1027 f/m3, the intra-granular bubble size increases to 3.5 nm with a super lattice constant of 11.5 nm, which increases the fuel volume by 5.9%.",
  "pilot_id": "10_1016_j_jnucmat_2013_01_291_pilot_008",
  "source_file": "10_1016_j_jnucmat_2013_01_291",
  "channel_a": {
   "value": 11.5
  },
  "channel_b": {
   "value": 11.5
  },
  "evidence_channel_b": "At higher burnup 4.5  1027 f/m3, the intra-granular bubble size increases to 3.5 nm with a super lattice constant of 11.5 nm, which increases the fuel volume by 5.9%.",
  "self_audit": "yes",
  "derived_confidence": "high",
  "id": "10_1016_j_jnucmat_2013_01_291_009"
 },
 {
  "name_en": "Volume increase from intra-granular bubbles at 4.5e27 f/m3",
  "symbol": null,
  "value_type": "scalar",
  "value": 5.9,
  "unit": "%",
  "material": "U-Mo",
  "temperature": null,
  "burnup_range": "4.5e27 f/m3",
  "category": "microstructure",
  "subcategory": "swelling",
  "equation": null,
  "notes": "approximately",
  "question": "By how much does the intra-granular bubble lattice increase the fuel volume at 4.5e27 f/m3?",
  "source_sentence": "At higher burnup 4.5  1027 f/m3, the intra-granular bubble size increases to 3.5 nm with a super lattice constant of 11.5 nm, which increases the fuel volume by 5.9%.",
  "pilot_id": "10_1016_j_jnucmat_2013_01_291_pilot_009",
  "source_file": "10_1016_j_jnucmat_2013_01_291",
  "channel_a": {
   "value": 5.9
  },
  "channel_b": {
   "value": 5.9
  },
  "evidence_channel_b": "At higher burnup 4.5  1027 f/m3, the intra-granular bubble size increases to 3.5 nm with a super lattice constant of 11.5 nm, which increases the fuel volume by 5.9%.",
  "self_audit": "yes",
  "derived_confidence": "high",
  "id": "10_1016_j_jnucmat_2013_01_291_010"
 },
 {
  "name_en": "Fission density at onset of recrystallization",
  "symbol": null,
  "value_type": "scalar",
  "value": 3e+21,
  "unit": "f/cm3",
  "material": "U-Mo",
  "temperature": null,
  "burnup_range": "~3e21 f/cm3",
  "category": "irradiation",
  "subcategory": "recrystallization threshold",
  "equation": null,
  "notes": "approximately",
  "question": "At approximately what fission density does the drastic change in U-Mo fuel microstructure begin?",
  "source_sentence": "At approximately 3  1021 f/cm3 a drastic change in the fuel microstructure begins to occur.",
  "pilot_id": "10_1016_j_jnucmat_2013_01_291_pilot_010",
  "source_file": "10_1016_j_jnucmat_2013_01_291",
  "channel_a": {
   "value": 3e+21
  },
  "channel_b": {
   "value": 3e+21
  },
  "evidence_channel_b": "At approximately 3  1021 f/cm3 a drastic change in the fuel microstructure begins to occur.",
  "self_audit": "yes",
  "derived_confidence": "high",
  "id": "10_1016_j_jnucmat_2013_01_291_011"
 },
 {
  "name_en": "Average atomized U-Mo particle size",
  "symbol": null,
  "value_type": "scalar",
  "value": 70,
  "unit": "µm",
  "material": "U-Mo (atomized powder)",
  "temperature": null,
  "burnup_range": null,
  "category": "material_composition",
  "subcategory": "powder particle size",
  "equation": null,
  "notes": "approximately",
  "question": "What is the average U-Mo particle size typically used for the tests?",
  "source_sentence": "The average U–Mo particle size typically used for the tests was 70 lm.",
  "pilot_id": "10_1016_j_jnucmat_2013_01_291_pilot_011",
  "source_file": "10_1016_j_jnucmat_2013_01_291",
  "channel_a": {
   "value": 70
  },
  "channel_b": null,
  "self_audit": "yes",
  "derived_confidence": "medium",
  "id": "10_1016_j_jnucmat_2013_01_291_012"
 },
 {
  "name_en": "Mo content at grain boundaries of atomized powder",
  "symbol": null,
  "value_type": "scalar",
  "value": 17,
  "unit": "at.% Mo",
  "material": "U-10Mo (atomized)",
  "temperature": null,
  "burnup_range": null,
  "category": "material_composition",
  "subcategory": "segregation",
  "equation": null,
  "notes": "approximately; somewhat lower than nominal",
  "question": "What Mo content do the dark grain boundary lines in atomized U-10Mo powder show?",
  "source_sentence": "In the back-scattered electron (BSE) image, the grain boundaries appear as dark lines that are of a somewhat lower Mo- content, 17 at.% Mo instead of nominal 22 at.% Mo for U– 10 wt.%Mo alloy, designated U–10Mo hereafter.",
  "pilot_id": "10_1016_j_jnucmat_2013_01_291_pilot_012",
  "source_file": "10_1016_j_jnucmat_2013_01_291",
  "channel_a": {
   "value": 17
  },
  "channel_b": {
   "value": 17
  },
  "evidence_channel_b": "The grain bound-aries appear as dark lines that are of a somewhat lower Mo-content, 17 at.% Mo instead of nominal 22 at.% Mo for U–10 wt.%Mo alloy, designated U–10Mo hereafter.",
  "self_audit": "yes",
  "derived_confidence": "high",
  "id": "10_1016_j_jnucmat_2013_01_291_013"
 },
 {
  "name_en": "Nominal Mo content of U-10Mo in at.%",
  "symbol": null,
  "value_type": "scalar",
  "value": 22,
  "unit": "at.% Mo",
  "material": "U-10 wt.%Mo",
  "temperature": null,
  "burnup_range": null,
  "category": "material_composition",
  "subcategory": "nominal composition",
  "equation": null,
  "notes": null,
  "question": "What is the nominal atomic Mo content of U-10 wt.%Mo alloy?",
  "source_sentence": "In the back-scattered electron (BSE) image, the grain boundaries appear as dark lines that are of a somewhat lower Mo- content, 17 at.% Mo instead of nominal 22 at.% Mo for U– 10 wt.%Mo alloy, designated U–10Mo hereafter.",
  "pilot_id": "10_1016_j_jnucmat_2013_01_291_pilot_013",
  "source_file": "10_1016_j_jnucmat_2013_01_291",
  "channel_a": {
   "value": 22
  },
  "channel_b": {
   "value": 22
  },
  "evidence_channel_b": "The grain bound-aries appear as dark lines that are of a somewhat lower Mo-content, 17 at.% Mo instead of nominal 22 at.% Mo for U–10 wt.%Mo alloy, designated U–10Mo hereafter.",
  "self_audit": "yes",
  "derived_confidence": "high",
  "id": "10_1016_j_jnucmat_2013_01_291_014"
 },
 {
  "name_en": "Grain size range of atomized powder",
  "symbol": null,
  "value_type": "range",
  "value": [
   3,
   15
  ],
  "unit": "µm",
  "material": "U-Mo (atomized powder)",
  "temperature": null,
  "burnup_range": null,
  "category": "microstructure",
  "subcategory": "grain size",
  "equation": null,
  "notes": null,
  "question": "What is the average grain size range of the atomized U-Mo powder?",
  "source_sentence": "The average grain size was in the range 3–15 lm [21,22].",
  "pilot_id": "10_1016_j_jnucmat_2013_01_291_pilot_014",
  "source_file": "10_1016_j_jnucmat_2013_01_291",
  "channel_a": {
   "value": [
    3,
    15
   ]
  },
  "channel_b": {
   "value": [
    3,
    15
   ]
  },
  "evidence_channel_b": "The average grain size was in the range 3–15 lm [21,22].",
  "self_audit": "yes",
  "derived_confidence": "high",
  "id": "10_1016_j_jnucmat_2013_01_291_015"
 },
 {
  "name_en": "Grain size range of ground powder",
  "symbol": null,
  "value_type": "range",
  "value": [
   2,
   14
  ],
  "unit": "µm",
  "material": "U-Mo (ground powder)",
  "temperature": null,
  "burnup_range": null,
  "category": "microstructure",
  "subcategory": "grain size",
  "equation": null,
  "notes": "slightly smaller than atomized fuel",
  "question": "What is the average grain size range of the AECL ground U-Mo powder?",
  "source_sentence": "The average grain size of the ground powder was slightly smaller than the atomized fuel, so it was in the range 2–14 lm [22].",
  "pilot_id": "10_1016_j_jnucmat_2013_01_291_pilot_015",
  "source_file": "10_1016_j_jnucmat_2013_01_291",
  "channel_a": {
   "value": [
    2,
    14
   ]
  },
  "channel_b": {
   "value": [
    2,
    14
   ]
  },
  "evidence_channel_b": "The average grain size of the ground powder was slightly smaller than the atomized fuel, so it was in the range 2–14 lm [22].",
  "self_audit": "yes",
  "derived_confidence": "high",
  "id": "10_1016_j_jnucmat_2013_01_291_016"
 },
 {
  "name_en": "Fuel plate dimensions",
  "symbol": null,
  "value_type": "text",
  "value": "100 × 25 × 1.4 mm or slightly smaller",
  "unit": "mm",
  "material": "U-Mo dispersion plate",
  "temperature": null,
  "burnup_range": null,
  "category": "experiment",
  "subcategory": "specimen geometry",
  "equation": null,
  "notes": null,
  "question": "What were the dimensions of the sample plates?",
  "source_sentence": "The plate dimensions were 100  25  1.4 mm or slightly smaller.",
  "pilot_id": "10_1016_j_jnucmat_2013_01_291_pilot_016",
  "source_file": "10_1016_j_jnucmat_2013_01_291",
  "channel_a": {
   "value": "100 × 25 × 1.4 mm or slightly smaller"
  },
  "channel_b": {
   "value": "100 x 25 x 1.4 mm or slightly smaller"
  },
  "evidence_channel_b": "The plate dimensions were 100  25  1.4 mm or slightly smaller.",
  "self_audit": "no",
  "derived_confidence": "low",
  "id": "10_1016_j_jnucmat_2013_01_291_017"
 },
 {
  "name_en": "Cladding alloy of sample plates",
  "symbol": null,
  "value_type": "text",
  "value": "Al 6061 alloy",
  "unit": null,
  "material": "U-Mo dispersion plate",
  "temperature": null,
  "burnup_range": null,
  "category": "material_composition",
  "subcategory": "cladding",
  "equation": null,
  "notes": "fuel meat: U-Mo powder dispersed in aluminum matrix",
  "question": "With what alloy were the U-Mo dispersion fuel plates clad?",
  "source_sentence": "The samples were plates containing a fuel meat, consisting of U–Mo alloy powder dispersed in an aluminum matrix, clad with Al 6061 alloy.",
  "pilot_id": "10_1016_j_jnucmat_2013_01_291_pilot_017",
  "source_file": "10_1016_j_jnucmat_2013_01_291",
  "channel_a": {
   "value": "Al 6061 alloy"
  },
  "channel_b": null,
  "self_audit": "yes",
  "derived_confidence": "medium",
  "id": "10_1016_j_jnucmat_2013_01_291_018"
 },
 {
  "name_en": "U-235 enrichment of samples",
  "symbol": null,
  "value_type": "scalar",
  "value": 19.5,
  "unit": "% U-235",
  "material": "U-Mo",
  "temperature": null,
  "burnup_range": null,
  "category": "material_composition",
  "subcategory": "enrichment",
  "equation": null,
  "notes": null,
  "question": "What was the enrichment for all samples?",
  "source_sentence": "The enrichment for all samples was 19.5% U-235.",
  "pilot_id": "10_1016_j_jnucmat_2013_01_291_pilot_018",
  "source_file": "10_1016_j_jnucmat_2013_01_291",
  "channel_a": {
   "value": 19.5
  },
  "channel_b": {
   "value": 19.5
  },
  "evidence_channel_b": "The enrichment for all samples was 19.5% U-235.",
  "self_audit": "yes",
  "derived_confidence": "high",
  "id": "10_1016_j_jnucmat_2013_01_291_019"
 },
 {
  "name_en": "Plate fabrication heat treatment duration and temperature",
  "symbol": null,
  "value_type": "text",
  "value": "1.5 h at 500 °C",
  "unit": null,
  "material": "U-Mo dispersion plate",
  "temperature": "500 °C",
  "burnup_range": null,
  "category": "experiment",
  "subcategory": "fabrication",
  "equation": null,
  "notes": "approximately 1.5 h total heat process time",
  "question": "What was the total time and temperature of heat processes during plate fabrication?",
  "source_sentence": "The total time of heat processes involved during plate fabrication was 1.5 h at 500 °C, followed by 1 h of blister testing at 485 °C.",
  "pilot_id": "10_1016_j_jnucmat_2013_01_291_pilot_019",
  "source_file": "10_1016_j_jnucmat_2013_01_291",
  "channel_a": {
   "value": "1.5 h at 500 °C"
  },
  "channel_b": {
   "value": 1.5
  },
  "evidence_channel_b": "The total time of heat processes involved during plate fabrication was 1.5 h at 500 °C, followed by 1 h of blister testing at 485 °C.",
  "self_audit": "yes",
  "derived_confidence": "low",
  "id": "10_1016_j_jnucmat_2013_01_291_020"
 },
 {
  "name_en": "Blister test condition",
  "symbol": null,
  "value_type": "text",
  "value": "1 h at 485 °C",
  "unit": null,
  "material": "U-Mo dispersion plate",
  "temperature": "485 °C",
  "burnup_range": null,
  "category": "experiment",
  "subcategory": "fabrication",
  "equation": null,
  "notes": null,
  "question": "What were the conditions of blister testing after plate fabrication?",
  "source_sentence": "The total time of heat processes involved during plate fabrication was 1.5 h at 500 °C, followed by 1 h of blister testing at 485 °C.",
  "pilot_id": "10_1016_j_jnucmat_2013_01_291_pilot_020",
  "source_file": "10_1016_j_jnucmat_2013_01_291",
  "channel_a": {
   "value": "1 h at 485 °C"
  },
  "channel_b": {
   "value": 1
  },
  "evidence_channel_b": "The total time of heat processes involved during plate fabrication was 1.5 h at 500 °C, followed by 1 h of blister testing at 485 °C.",
  "self_audit": "no",
  "derived_confidence": "low",
  "id": "10_1016_j_jnucmat_2013_01_291_021"
 },
 {
  "name_en": "SEM sample disc dimensions",
  "symbol": null,
  "value_type": "text",
  "value": "1.4 mm H × 1.6 mm D",
  "unit": "mm",
  "material": "U-Mo dispersion plate",
  "temperature": null,
  "burnup_range": null,
  "category": "experiment",
  "subcategory": "specimen geometry",
  "equation": null,
  "notes": null,
  "question": "What were the dimensions of the punched-out SEM sample discs?",
  "source_sentence": "To prepare a SEM sample, a small section of the irradiated plate, at the plate center where the external constraint was minimum, was punched out to form a disc with dimensions 1.4 mm H  1.6 mm D.",
  "pilot_id": "10_1016_j_jnucmat_2013_01_291_pilot_021",
  "source_file": "10_1016_j_jnucmat_2013_01_291",
  "channel_a": {
   "value": "1.4 mm H × 1.6 mm D"
  },
  "channel_b": {
   "value": "1.4 mm height x 1.6 mm diameter"
  },
  "evidence_channel_b": "To prepare a SEM sample, a small section of the irradiated plate, at the plate center where the external constraint was minimum, was punched out to form a disc with dimensions 1.4 mm H  1.6 mm D.",
  "self_audit": "no",
  "derived_confidence": "low",
  "id": "10_1016_j_jnucmat_2013_01_291_022"
 },
 {
  "name_en": "Irradiation data for sample V002 (RERTR-1)",
  "symbol": null,
  "value_type": "text",
  "value": "U–10Mo (atomized), 39% U-235 burnup, 94 EFPD, 2.9e21 f/cm3, 3.2e14 f/cm3-s, BOL 66 °C",
  "unit": null,
  "material": "U-10Mo",
  "temperature": "BOL 66 °C",
  "burnup_range": "39% U-235 burnup",
  "category": "irradiation",
  "subcategory": "Table 1 sample data",
  "equation": null,
  "notes": "Table 1 row",
  "question": "What are the irradiation parameters of sample V002 from RERTR-1?",
  "source_sentence": "RERTR- V002   U–10Mo        39          94       2.9         3.2        66",
  "pilot_id": "10_1016_j_jnucmat_2013_01_291_pilot_022",
  "source_file": "10_1016_j_jnucmat_2013_01_291",
  "channel_a": {
   "value": "U–10Mo (atomized), 39% U-235 burnup, 94 EFPD, 2.9e21 f/cm3, 3.2e14 f/cm3-s, BOL 66 °C"
  },
  "channel_b": null,
  "self_audit": "no",
  "derived_confidence": "low",
  "id": "10_1016_j_jnucmat_2013_01_291_023"
 },
 {
  "name_en": "Irradiation data for sample A003 (RERTR-1)",
  "symbol": null,
  "value_type": "text",
  "value": "U–10Mo (ground), 40% U-235 burnup, 94 EFPD, 3.0e21 f/cm3, 3.3e14 f/cm3-s, BOL 68 °C",
  "unit": null,
  "material": "U-10Mo",
  "temperature": "BOL 68 °C",
  "burnup_range": "40% U-235 burnup",
  "category": "irradiation",
  "subcategory": "Table 1 sample data",
  "equation": null,
  "notes": "Table 1 row",
  "question": "What are the irradiation parameters of sample A003 from RERTR-1?",
  "source_sentence": "1           A003   U–10Mo        40          94       3.0         3.3        68",
  "pilot_id": "10_1016_j_jnucmat_2013_01_291_pilot_023",
  "source_file": "10_1016_j_jnucmat_2013_01_291",
  "channel_a": {
   "value": "U–10Mo (ground), 40% U-235 burnup, 94 EFPD, 3.0e21 f/cm3, 3.3e14 f/cm3-s, BOL 68 °C"
  },
  "channel_b": null,
  "self_audit": "no",
  "derived_confidence": "low",
  "id": "10_1016_j_jnucmat_2013_01_291_024"
 },
 {
  "name_en": "Irradiation data for sample C003 (RERTR-2)",
  "symbol": null,
  "value_type": "text",
  "value": "U–6Mo (ground), 67% U-235 burnup, 232 EFPD, 5.1e21 f/cm3, 2.5e14 f/cm3-s, BOL 68 °C",
  "unit": null,
  "material": "U-6Mo",
  "temperature": "BOL 68 °C",
  "burnup_range": "67% U-235 burnup",
  "category": "irradiation",
  "subcategory": "Table 1 sample data",
  "equation": null,
  "notes": "Table 1 row",
  "question": "What are the irradiation parameters of sample C003 from RERTR-2?",
  "source_sentence": "2           C003   U–6Mo (g)     67         232       5.1         2.5        68",
  "pilot_id": "10_1016_j_jnucmat_2013_01_291_pilot_024",
  "source_file": "10_1016_j_jnucmat_2013_01_291",
  "channel_a": {
   "value": "U–6Mo (ground), 67% U-235 burnup, 232 EFPD, 5.1e21 f/cm3, 2.5e14 f/cm3-s, BOL 68 °C"
  },
  "channel_b": null,
  "self_audit": "no",
  "derived_confidence": "low",
  "id": "10_1016_j_jnucmat_2013_01_291_025"
 },
 {
  "name_en": "Irradiation data for sample B004 (RERTR-2)",
  "symbol": null,
  "value_type": "text",
  "value": "U–8Mo (ground), 70% U-235 burnup, 232 EFPD, 5.1e21 f/cm3, 2.5e14 f/cm3-s, BOL 68 °C",
  "unit": null,
  "material": "U-8Mo",
  "temperature": "BOL 68 °C",
  "burnup_range": "70% U-235 burnup",
  "category": "irradiation",
  "subcategory": "Table 1 sample data",
  "equation": null,
  "notes": "Table 1 row",
  "question": "What are the irradiation parameters of sample B004 from RERTR-2?",
  "source_sentence": "2           B004   U–8Mo (g)     70         232       5.1         2.5        68",
  "pilot_id": "10_1016_j_jnucmat_2013_01_291_pilot_025",
  "source_file": "10_1016_j_jnucmat_2013_01_291",
  "channel_a": {
   "value": "U–8Mo (ground), 70% U-235 burnup, 232 EFPD, 5.1e21 f/cm3, 2.5e14 f/cm3-s, BOL 68 °C"
  },
  "channel_b": null,
  "self_audit": "no",
  "derived_confidence": "low",
  "id": "10_1016_j_jnucmat_2013_01_291_026"
 },
 {
  "name_en": "Irradiation data for sample V003 (RERTR-2)",
  "symbol": null,
  "value_type": "text",
  "value": "U–10Mo (atomized), 70% U-235 burnup, 232 EFPD, 4.9e21 f/cm3, 2.4e14 f/cm3-s, BOL 68 °C",
  "unit": null,
  "material": "U-10Mo",
  "temperature": "BOL 68 °C",
  "burnup_range": "70% U-235 burnup",
  "category": "irradiation",
  "subcategory": "Table 1 sample data",
  "equation": null,
  "notes": "Table 1 row",
  "question": "What are the irradiation parameters of sample V003 from RERTR-2?",
  "source_sentence": "2           V003   U–10Mo        70         232       4.9         2.4        68",
  "pilot_id": "10_1016_j_jnucmat_2013_01_291_pilot_026",
  "source_file": "10_1016_j_jnucmat_2013_01_291",
  "channel_a": {
   "value": "U–10Mo (atomized), 70% U-235 burnup, 232 EFPD, 4.9e21 f/cm3, 2.4e14 f/cm3-s, BOL 68 °C"
  },
  "channel_b": null,
  "self_audit": "no",
  "derived_confidence": "low",
  "id": "10_1016_j_jnucmat_2013_01_291_027"
 },
 {
  "name_en": "Irradiation data for sample D005 (RERTR-2)",
  "symbol": null,
  "value_type": "text",
  "value": "U–4Mo (ground), 69% U-235 burnup, 232 EFPD, 5.5e21 f/cm3, 2.7e14 f/cm3-s, BOL 68 °C",
  "unit": null,
  "material": "U-4Mo",
  "temperature": "BOL 68 °C",
  "burnup_range": "69% U-235 burnup",
  "category": "irradiation",
  "subcategory": "Table 1 sample data",
  "equation": null,
  "notes": "Table 1 row",
  "question": "What are the irradiation parameters of sample D005 from RERTR-2?",
  "source_sentence": "2           D005   U–4Mo (g)     69         232       5.5         2.7        68",
  "pilot_id": "10_1016_j_jnucmat_2013_01_291_pilot_027",
  "source_file": "10_1016_j_jnucmat_2013_01_291",
  "channel_a": {
   "value": "U–4Mo (ground), 69% U-235 burnup, 232 EFPD, 5.5e21 f/cm3, 2.7e14 f/cm3-s, BOL 68 °C"
  },
  "channel_b": null,
  "self_audit": "no",
  "derived_confidence": "low",
  "id": "10_1016_j_jnucmat_2013_01_291_028"
 },
 {
  "name_en": "Irradiation data for sample A005 (RERTR-2)",
  "symbol": null,
  "value_type": "text",
  "value": "U–10Mo (ground), 69% U-235 burnup, 232 EFPD, 4.8e21 f/cm3, 2.4e14 f/cm3-s, BOL 68 °C",
  "unit": null,
  "material": "U-10Mo",
  "temperature": "BOL 68 °C",
  "burnup_range": "69% U-235 burnup",
  "category": "irradiation",
  "subcategory": "Table 1 sample data",
  "equation": null,
  "notes": "Table 1 row",
  "question": "What are the irradiation parameters of sample A005 from RERTR-2?",
  "source_sentence": "2           A005   U–10Mo        69         232       4.8         2.4        68",
  "pilot_id": "10_1016_j_jnucmat_2013_01_291_pilot_028",
  "source_file": "10_1016_j_jnucmat_2013_01_291",
  "channel_a": {
   "value": "U–10Mo (ground), 69% U-235 burnup, 232 EFPD, 4.8e21 f/cm3, 2.4e14 f/cm3-s, BOL 68 °C"
  },
  "channel_b": null,
  "self_audit": "no",
  "derived_confidence": "low",
  "id": "10_1016_j_jnucmat_2013_01_291_029"
 },
 {
  "name_en": "Irradiation data for sample V07 (RERTR-3)",
  "symbol": null,
  "value_type": "text",
  "value": "U–10Mo (atomized), 30% U-235 burnup, 48 EFPD, 2.0e21 f/cm3, 4.9e14 f/cm3-s, BOL 122 °C",
  "unit": null,
  "material": "U-10Mo",
  "temperature": "BOL 122 °C",
  "burnup_range": "30% U-235 burnup",
  "category": "irradiation",
  "subcategory": "Table 1 sample data",
  "equation": null,
  "notes": "Table 1 row",
  "question": "What are the irradiation parameters of sample V07 from RERTR-3?",
  "source_sentence": "3           V07    U–10Mo        30          48       2.0         4.9        122",
  "pilot_id": "10_1016_j_jnucmat_2013_01_291_pilot_029",
  "source_file": "10_1016_j_jnucmat_2013_01_291",
  "channel_a": {
   "value": "U–10Mo (atomized), 30% U-235 burnup, 48 EFPD, 2.0e21 f/cm3, 4.9e14 f/cm3-s, BOL 122 °C"
  },
  "channel_b": null,
  "self_audit": "no",
  "derived_confidence": "low",
  "id": "10_1016_j_jnucmat_2013_01_291_030"
 },
 {
  "name_en": "Irradiation data for sample V03 (RERTR-3)",
  "symbol": null,
  "value_type": "text",
  "value": "U–10Mo (atomized), 38% U-235 burnup, 48 EFPD, 2.6e21 f/cm3, 6.1e14 f/cm3-s, BOL 149 °C",
  "unit": null,
  "material": "U-10Mo",
  "temperature": "BOL 149 °C",
  "burnup_range": "38% U-235 burnup",
  "category": "irradiation",
  "subcategory": "Table 1 sample data",
  "equation": null,
  "notes": "Table 1 row",
  "question": "What are the irradiation parameters of sample V03 from RERTR-3?",
  "source_sentence": "3           V03    U–10Mo        38          48       2.6         6.1        149",
  "pilot_id": "10_1016_j_jnucmat_2013_01_291_pilot_030",
  "source_file": "10_1016_j_jnucmat_2013_01_291",
  "channel_a": {
   "value": "U–10Mo (atomized), 38% U-235 burnup, 48 EFPD, 2.6e21 f/cm3, 6.1e14 f/cm3-s, BOL 149 °C"
  },
  "channel_b": null,
  "self_audit": "no",
  "derived_confidence": "low",
  "id": "10_1016_j_jnucmat_2013_01_291_031"
 },
 {
  "name_en": "Irradiation data for sample A10 (RERTR-3)",
  "symbol": null,
  "value_type": "text",
  "value": "U–10Mo (ground), 37% U-235 burnup, 48 EFPD, 2.5e21 f/cm3, 6.1e14 f/cm3-s, BOL 149 °C",
  "unit": null,
  "material": "U-10Mo",
  "temperature": "BOL 149 °C",
  "burnup_range": "37% U-235 burnup",
  "category": "irradiation",
  "subcategory": "Table 1 sample data",
  "equation": null,
  "notes": "Table 1 row",
  "question": "What are the irradiation parameters of sample A10 from RERTR-3?",
  "source_sentence": "3           A10    U–10Mo        37          48       2.5         6.1        149",
  "pilot_id": "10_1016_j_jnucmat_2013_01_291_pilot_031",
  "source_file": "10_1016_j_jnucmat_2013_01_291",
  "channel_a": {
   "value": "U–10Mo (ground), 37% U-235 burnup, 48 EFPD, 2.5e21 f/cm3, 6.1e14 f/cm3-s, BOL 149 °C"
  },
  "channel_b": null,
  "self_audit": "no",
  "derived_confidence": "low",
  "id": "10_1016_j_jnucmat_2013_01_291_032"
 },
 {
  "name_en": "Irradiation data for sample S03 (RERTR-3)",
  "symbol": null,
  "value_type": "text",
  "value": "U–6Mo (atomized), 39% U-235 burnup, 48 EFPD, 2.9e21 f/cm3, 6.8e14 f/cm3-s, BOL 158 °C",
  "unit": null,
  "material": "U-6Mo",
  "temperature": "BOL 158 °C",
  "burnup_range": "39% U-235 burnup",
  "category": "irradiation",
  "subcategory": "Table 1 sample data",
  "equation": null,
  "notes": "Table 1 row",
  "question": "What are the irradiation parameters of sample S03 from RERTR-3?",
  "source_sentence": "3           S03    U–6Mo (a)     39          48       2.9         6.8        158",
  "pilot_id": "10_1016_j_jnucmat_2013_01_291_pilot_032",
  "source_file": "10_1016_j_jnucmat_2013_01_291",
  "channel_a": {
   "value": "U–6Mo (atomized), 39% U-235 burnup, 48 EFPD, 2.9e21 f/cm3, 6.8e14 f/cm3-s, BOL 158 °C"
  },
  "channel_b": null,
  "self_audit": "no",
  "derived_confidence": "low",
  "id": "10_1016_j_jnucmat_2013_01_291_033"
 },
 {
  "name_en": "Irradiation data for sample V6001M (RERTR-4)",
  "symbol": null,
  "value_type": "text",
  "value": "U–10Mo (atomized), 68% U-235 burnup, 257 EFPD, 4.8e21 f/cm3, 2.1e14 f/cm3-s, BOL 100 °C",
  "unit": null,
  "material": "U-10Mo",
  "temperature": "BOL 100 °C",
  "burnup_range": "68% U-235 burnup",
  "category": "irradiation",
  "subcategory": "Table 1 sample data",
  "equation": null,
  "notes": "Table 1 row",
  "question": "What are the irradiation parameters of sample V6001M from RERTR-4?",
  "source_sentence": "4           V6001M U–10Mo        68         257       4.8         2.1        100",
  "pilot_id": "10_1016_j_jnucmat_2013_01_291_pilot_033",
  "source_file": "10_1016_j_jnucmat_2013_01_291",
  "channel_a": {
   "value": "U–10Mo (atomized), 68% U-235 burnup, 257 EFPD, 4.8e21 f/cm3, 2.1e14 f/cm3-s, BOL 100 °C"
  },
  "channel_b": null,
  "self_audit": "no",
  "derived_confidence": "low",
  "id": "10_1016_j_jnucmat_2013_01_291_034"
 },
 {
  "name_en": "Irradiation data for sample A6002H (RERTR-4)",
  "symbol": null,
  "value_type": "text",
  "value": "U–10Mo (ground), 80% U-235 burnup, 257 EFPD, 5.7e21 f/cm3, 2.6e14 f/cm3-s, BOL 125 °C",
  "unit": null,
  "material": "U-10Mo",
  "temperature": "BOL 125 °C",
  "burnup_range": "80% U-235 burnup",
  "category": "irradiation",
  "subcategory": "Table 1 sample data",
  "equation": null,
  "notes": "Table 1 row",
  "question": "What are the irradiation parameters of sample A6002H from RERTR-4?",
  "source_sentence": "4           A6002H U–10Mo        80         257       5.7         2.6        125",
  "pilot_id": "10_1016_j_jnucmat_2013_01_291_pilot_034",
  "source_file": "10_1016_j_jnucmat_2013_01_291",
  "channel_a": {
   "value": "U–10Mo (ground), 80% U-235 burnup, 257 EFPD, 5.7e21 f/cm3, 2.6e14 f/cm3-s, BOL 125 °C"
  },
  "channel_b": null,
  "self_audit": "no",
  "derived_confidence": "low",
  "id": "10_1016_j_jnucmat_2013_01_291_035"
 },
 {
  "name_en": "Irradiation data for sample V6022M (RERTR-4)",
  "symbol": null,
  "value_type": "text",
  "value": "U–10Mo (atomized), 78% U-235 burnup, 257 EFPD, 5.5e21 f/cm3, 2.5e14 f/cm3-s, BOL 137 °C",
  "unit": null,
  "material": "U-10Mo",
  "temperature": "BOL 137 °C",
  "burnup_range": "78% U-235 burnup",
  "category": "irradiation",
  "subcategory": "Table 1 sample data",
  "equation": null,
  "notes": "Table 1 row",
  "question": "What are the irradiation parameters of sample V6022M from RERTR-4?",
  "source_sentence": "4           V6022M U–10Mo        78         257       5.5         2.5        137",
  "pilot_id": "10_1016_j_jnucmat_2013_01_291_pilot_035",
  "source_file": "10_1016_j_jnucmat_2013_01_291",
  "channel_a": {
   "value": "U–10Mo (atomized), 78% U-235 burnup, 257 EFPD, 5.5e21 f/cm3, 2.5e14 f/cm3-s, BOL 137 °C"
  },
  "channel_b": null,
  "self_audit": "no",
  "derived_confidence": "low",
  "id": "10_1016_j_jnucmat_2013_01_291_036"
 },
 {
  "name_en": "Irradiation data for sample V6018G (RERTR-5)",
  "symbol": null,
  "value_type": "text",
  "value": "U–10Mo (atomized), 36% U-235 burnup, 116 EFPD, 2.4e21 f/cm3, 2.5e14 f/cm3-s, BOL 90 °C",
  "unit": null,
  "material": "U-10Mo",
  "temperature": "BOL 90 °C",
  "burnup_range": "36% U-235 burnup",
  "category": "irradiation",
  "subcategory": "Table 1 sample data",
  "equation": null,
  "notes": "Table 1 row",
  "question": "What are the irradiation parameters of sample V6018G from RERTR-5?",
  "source_sentence": "5           V6018G U–10Mo        36         116       2.4         2.5         90",
  "pilot_id": "10_1016_j_jnucmat_2013_01_291_pilot_036",
  "source_file": "10_1016_j_jnucmat_2013_01_291",
  "channel_a": {
   "value": "U–10Mo (atomized), 36% U-235 burnup, 116 EFPD, 2.4e21 f/cm3, 2.5e14 f/cm3-s, BOL 90 °C"
  },
  "channel_b": null,
  "self_audit": "no",
  "derived_confidence": "low",
  "id": "10_1016_j_jnucmat_2013_01_291_037"
 },
 {
  "name_en": "Irradiation data for sample R6007F (RERTR-5)",
  "symbol": null,
  "value_type": "text",
  "value": "U–7Mo (ground), 35% U-235 burnup, 116 EFPD, 2.5e21 f/cm3, 2.6e14 f/cm3-s, BOL 109 °C",
  "unit": null,
  "material": "U-7Mo",
  "temperature": "BOL 109 °C",
  "burnup_range": "35% U-235 burnup",
  "category": "irradiation",
  "subcategory": "Table 1 sample data",
  "equation": null,
  "notes": "Table 1 row",
  "question": "What are the irradiation parameters of sample R6007F from RERTR-5?",
  "source_sentence": "5           R6007F U–7Mo (g)     35         116       2.5         2.6        109",
  "pilot_id": "10_1016_j_jnucmat_2013_01_291_pilot_037",
  "source_file": "10_1016_j_jnucmat_2013_01_291",
  "channel_a": {
   "value": "U–7Mo (ground), 35% U-235 burnup, 116 EFPD, 2.5e21 f/cm3, 2.6e14 f/cm3-s, BOL 109 °C"
  },
  "channel_b": null,
  "self_audit": "no",
  "derived_confidence": "low",
  "id": "10_1016_j_jnucmat_2013_01_291_038"
 },
 {
  "name_en": "Irradiation data for sample V6019G (RERTR-5)",
  "symbol": null,
  "value_type": "text",
  "value": "U–10Mo (atomized), 46% U-235 burnup, 116 EFPD, 3.1e21 f/cm3, 3.1e14 f/cm3-s, BOL 112 °C",
  "unit": null,
  "material": "U-10Mo",
  "temperature": "BOL 112 °C",
  "burnup_range": "46% U-235 burnup",
  "category": "irradiation",
  "subcategory": "Table 1 sample data",
  "equation": null,
  "notes": "Table 1 row",
  "question": "What are the irradiation parameters of sample V6019G from RERTR-5?",
  "source_sentence": "5           V6019G U–10Mo        46         116       3.1         3.1        112",
  "pilot_id": "10_1016_j_jnucmat_2013_01_291_pilot_038",
  "source_file": "10_1016_j_jnucmat_2013_01_291",
  "channel_a": {
   "value": "U–10Mo (atomized), 46% U-235 burnup, 116 EFPD, 3.1e21 f/cm3, 3.1e14 f/cm3-s, BOL 112 °C"
  },
  "channel_b": null,
  "self_audit": "no",
  "derived_confidence": "low",
  "id": "10_1016_j_jnucmat_2013_01_291_039"
 },
 {
  "name_en": "Irradiation data for sample A6008H (RERTR-5)",
  "symbol": null,
  "value_type": "text",
  "value": "U–10Mo (ground), 46% U-235 burnup, 116 EFPD, 3.1e21 f/cm3, 3.2e14 f/cm3-s, BOL 118 °C",
  "unit": null,
  "material": "U-10Mo",
  "temperature": "BOL 118 °C",
  "burnup_range": "46% U-235 burnup",
  "category": "irradiation",
  "subcategory": "Table 1 sample data",
  "equation": null,
  "notes": "Table 1 row",
  "question": "What are the irradiation parameters of sample A6008H from RERTR-5?",
  "source_sentence": "5           A6008H U–10Mo        46         116       3.1         3.2        118",
  "pilot_id": "10_1016_j_jnucmat_2013_01_291_pilot_039",
  "source_file": "10_1016_j_jnucmat_2013_01_291",
  "channel_a": {
