Repository: Etoile04/NFMD

# NFMD — Nuclear Fuel Material Database

**AI-driven parameter knowledge base for nuclear fuel materials**
An end-to-end pipeline for literature retrieval, PDF parsing, knowledge extraction, parameter validation, and database ingestion — building a queryable nuclear fuel material parameter database for fuel performance codes (JSRT, BISON, etc.).

---

## 🏗️ Architecture

```
┌───────────────────────────────────────────────────────────┐
│                      Client Layer                         │
│         Feishu Bitable / Supabase Studio / REST API       │
├───────────────────────────────────────────────────────────┤
│                   FastAPI REST API                        │

File: docs/acceptance/fulltext-pilot-2026-09-11/batch2-records/10_1016_j_jnucmat_2017_11_047.json (part 1 of 4)
[
 {
  "name_en": "Upper temperature of gamma-phase instability for pure U",
  "symbol": "T",
  "value_type": "scalar",
  "value": 1000,
  "unit": "K",
  "material": "U (gamma phase)",
  "temperature": null,
  "burnup_range": null,
  "category": "thermal",
  "subcategory": "phase stability",
  "equation": null,
  "notes": null,
  "question": "Below what temperature is the gamma phase of pure uranium extremely unstable?",
  "source_sentence": "However, g-phase is extremely unstable at low temperature (T < 1000 K).",
  "pilot_id": "10_1016_j_jnucmat_2017_11_047_pilot_000",
  "source_file": "10_1016_j_jnucmat_2017_11_047",
  "channel_a": {
   "value": 1000
  },
  "channel_b": null,
  "self_audit": "yes",
  "derived_confidence": "medium",
  "id": "10_1016_j_jnucmat_2017_11_047_001"
 },
 {
  "name_en": "Energy difference between bcc and bct lattices of uranium",
  "symbol": null,
  "value_type": "scalar",
  "value": 0.1,
  "unit": "eV/atom",
  "material": "U",
  "temperature": null,
  "burnup_range": null,
  "category": "thermal",
  "subcategory": "energy hierarchy",
  "equation": null,
  "notes": "approximately",
  "question": "What is the energy difference between bcc and bct lattices of uranium from ab initio calculations?",
  "source_sentence": "The energy difference between bcc and bct lattices is approximately 0.1 eV/atom.",
  "pilot_id": "10_1016_j_jnucmat_2017_11_047_pilot_001",
  "source_file": "10_1016_j_jnucmat_2017_11_047",
  "channel_a": {
   "value": 0.1
  },
  "channel_b": null,
  "self_audit": "yes",
  "derived_confidence": "medium",
  "id": "10_1016_j_jnucmat_2017_11_047_002"
 },
 {
  "name_en": "Favorable SIA dumbbell orientation in U-Mo gamma alloy",
  "symbol": null,
  "value_type": "text",
  "value": "[110] dumbbell",
  "unit": null,
  "material": "U-Mo gamma alloy",
  "temperature": null,
  "burnup_range": null,
  "category": "microstructure",
  "subcategory": "defect configuration",
  "equation": null,
  "notes": null,
  "question": "Which orientation of the SIA dumbbell is energetically favourable in U-Mo gamma-alloy?",
  "source_sentence": "For U-Mo g-alloy the energetically favourable dumbbell conﬁguration of SIA is oriented along ½110 direction (it was discussed in the work [18]).",
  "pilot_id": "10_1016_j_jnucmat_2017_11_047_pilot_002",
  "source_file": "10_1016_j_jnucmat_2017_11_047",
  "channel_a": {
   "value": "[110] dumbbell"
  },
  "channel_b": null,
  "self_audit": "no",
  "derived_confidence": "low",
  "id": "10_1016_j_jnucmat_2017_11_047_003"
 },
 {
  "name_en": "Number of potential functions for binary ADP",
  "symbol": null,
  "value_type": "scalar",
  "value": 13,
  "unit": "functions",
  "material": "U-Mo",
  "temperature": null,
  "burnup_range": null,
  "category": "simulation_parameter",
  "subcategory": "ADP potential",
  "equation": null,
  "notes": null,
  "question": "How many potential functions must be determined for a binary system in the ADP model?",
  "source_sentence": "According to the formalism of the ADP model, for the binary system one needs to determine 13 potential functions describing interatomic interactions between the system components.",
  "pilot_id": "10_1016_j_jnucmat_2017_11_047_pilot_003",
  "source_file": "10_1016_j_jnucmat_2017_11_047",
  "channel_a": {
   "value": 13
  },
  "channel_b": null,
  "self_audit": "yes",
  "derived_confidence": "medium",
  "id": "10_1016_j_jnucmat_2017_11_047_004"
 },
 {
  "name_en": "Number of reference structures for ADP fitting",
  "symbol": null,
  "value_type": "scalar",
  "value": 108,
  "unit": "structures",
  "material": "U-Mo",
  "temperature": null,
  "burnup_range": null,
  "category": "simulation_parameter",
  "subcategory": "ADP fitting dataset",
  "equation": null,
  "notes": null,
  "question": "How many reference structures were used for construction of the ADP potential?",
  "source_sentence": "For construction of the ADP potential we take into account the information from 108 reference structures containing 15258 atoms (U and Mo altogether).",
  "pilot_id": "10_1016_j_jnucmat_2017_11_047_pilot_004",
  "source_file": "10_1016_j_jnucmat_2017_11_047",
  "channel_a": {
   "value": 108
  },
  "channel_b": null,
  "self_audit": "yes",
  "derived_confidence": "medium",
  "id": "10_1016_j_jnucmat_2017_11_047_005"
 },
 {
  "name_en": "Total atoms in ADP reference structures",
  "symbol": null,
  "value_type": "scalar",
  "value": 15258,
  "unit": "atoms",
  "material": "U-Mo",
  "temperature": null,
  "burnup_range": null,
  "category": "simulation_parameter",
  "subcategory": "ADP fitting dataset",
  "equation": null,
  "notes": null,
  "question": "How many atoms did the 108 reference structures contain in total?",
  "source_sentence": "For construction of the ADP potential we take into account the information from 108 reference structures containing 15258 atoms (U and Mo altogether).",
  "pilot_id": "10_1016_j_jnucmat_2017_11_047_pilot_005",
  "source_file": "10_1016_j_jnucmat_2017_11_047",
  "channel_a": {
   "value": 15258
  },
  "channel_b": null,
  "self_audit": "yes",
  "derived_confidence": "medium",
  "id": "10_1016_j_jnucmat_2017_11_047_006"
 },
 {
  "name_en": "Maximum atoms per reference structure",
  "symbol": null,
  "value_type": "scalar",
  "value": 250,
  "unit": "atoms",
  "material": "U-Mo",
  "temperature": null,
  "burnup_range": null,
  "category": "simulation_parameter",
  "subcategory": "ADP fitting dataset",
  "equation": null,
  "notes": null,
  "question": "What is the maximum number of atoms in a single reference structure used for ADP fitting?",
  "source_sentence": "Each of the reference structures contains up to 250 atoms in a simulation box with periodic boundary conditions.",
  "pilot_id": "10_1016_j_jnucmat_2017_11_047_pilot_006",
  "source_file": "10_1016_j_jnucmat_2017_11_047",
  "channel_a": {
   "value": 250
  },
  "channel_b": null,
  "self_audit": "yes",
  "derived_confidence": "medium",
  "id": "10_1016_j_jnucmat_2017_11_047_007"
 },
 {
  "name_en": "Number of added gamma-like reference configurations",
  "symbol": null,
  "value_type": "scalar",
  "value": 9,
  "unit": "configurations",
  "material": "U-Mo",
  "temperature": null,
  "burnup_range": null,
  "category": "simulation_parameter",
  "subcategory": "ADP fitting dataset",
  "equation": null,
  "notes": "four ferro-displacement bct phases and five gamma0-phases",
  "question": "How many gamma-like configurations were added to the reference dataset compared to the previous work?",
  "source_sentence": "Comparing to the previous work [17], we enlarge reference dataset by addition of 9 conﬁgurations representing g-like phases of U-Mo alloy: four ferro-displacement bct phases and ﬁve g0 -phases.",
  "pilot_id": "10_1016_j_jnucmat_2017_11_047_pilot_007",
  "source_file": "10_1016_j_jnucmat_2017_11_047",
  "channel_a": {
   "value": 9
  },
  "channel_b": null,
  "self_audit": "yes",
  "derived_confidence": "medium",
  "id": "10_1016_j_jnucmat_2017_11_047_008"
 },
 {
  "name_en": "DFT k-point mesh for bcc, liquid and U2Mo",
  "symbol": null,
  "value_type": "text",
  "value": "2 × 2 × 2 Monkhorst-Pack",
  "unit": null,
  "material": "U-Mo",
  "temperature": null,
  "burnup_range": null,
  "category": "simulation_parameter",
  "subcategory": "DFT settings",
  "equation": null,
  "notes": null,
  "question": "What k-point mesh was used for bcc, liquid structures and U2Mo in the reference DFT calculations?",
  "source_sentence": "The Brillouin zone was sampled with the 2  2  2 Monkhorst-Pack k-point mesh [60] for bcc, liquid structures and U2Mo and with 3  1  2 k-point mesh for a-U (the dimensions are given along a, b and c directions of the lattice cell).",
  "pilot_id": "10_1016_j_jnucmat_2017_11_047_pilot_008",
  "source_file": "10_1016_j_jnucmat_2017_11_047",
  "channel_a": {
   "value": "2 × 2 × 2 Monkhorst-Pack"
  },
  "channel_b": null,
  "self_audit": "no",
  "derived_confidence": "low",
  "id": "10_1016_j_jnucmat_2017_11_047_009"
 },
 {
  "name_en": "DFT k-point mesh for alpha-U",
  "symbol": null,
  "value_type": "text",
  "value": "3 × 1 × 2 Monkhorst-Pack",
  "unit": null,
  "material": "alpha-U",
  "temperature": null,
  "burnup_range": null,
  "category": "simulation_parameter",
  "subcategory": "DFT settings",
  "equation": null,
  "notes": "dimensions along a, b, c directions",
  "question": "What k-point mesh was used for alpha-U in the reference DFT calculations?",
  "source_sentence": "The Brillouin zone was sampled with the 2  2  2 Monkhorst-Pack k-point mesh [60] for bcc, liquid structures and U2Mo and with 3  1  2 k-point mesh for a-U (the dimensions are given along a, b and c directions of the lattice cell).",
  "pilot_id": "10_1016_j_jnucmat_2017_11_047_pilot_009",
  "source_file": "10_1016_j_jnucmat_2017_11_047",
  "channel_a": {
   "value": "3 × 1 × 2 Monkhorst-Pack"
  },
  "channel_b": null,
  "self_audit": "no",
  "derived_confidence": "low",
  "id": "10_1016_j_jnucmat_2017_11_047_010"
 },
 {
  "name_en": "DFT plane-wave cutoff energy",
  "symbol": null,
  "value_type": "scalar",
  "value": 500,
  "unit": "eV",
  "material": "U-Mo",
  "temperature": null,
  "burnup_range": null,
  "category": "simulation_parameter",
  "subcategory": "DFT settings",
  "equation": null,
  "notes": null,
  "question": "What was the cut-off energy of the plane-wave basis set for the reference ab initio data?",
  "source_sentence": "The cut-off energy of a plane-wave basis set was equal to 500 eV.",
  "pilot_id": "10_1016_j_jnucmat_2017_11_047_pilot_010",
  "source_file": "10_1016_j_jnucmat_2017_11_047",
  "channel_a": {
   "value": 500
  },
  "channel_b": null,
  "self_audit": "yes",
  "derived_confidence": "medium",
  "id": "10_1016_j_jnucmat_2017_11_047_011"
 },
 {
  "name_en": "DFT code used for reference data",
  "symbol": null,
  "value_type": "text",
  "value": "VASP 5.2",
  "unit": null,
  "material": null,
  "temperature": null,
  "burnup_range": null,
  "category": "simulation_parameter",
  "subcategory": "DFT code",
  "equation": null,
  "notes": "GGA exchange-correlation in the form of Perdew-Wang 91; PAW pseudopotentials",
  "question": "Which DFT code was used to compute the reference ab initio data?",
  "source_sentence": "The reference ab initio data were calculated using the DFT code VASP 5.2 [59].",
  "pilot_id": "10_1016_j_jnucmat_2017_11_047_pilot_011",
  "source_file": "10_1016_j_jnucmat_2017_11_047",
  "channel_a": {
   "value": "VASP 5.2"
  },
  "channel_b": null,
  "self_audit": "yes",
  "derived_confidence": "medium",
  "id": "10_1016_j_jnucmat_2017_11_047_012"
 },
 {
  "name_en": "ADP force fitting accuracy",
  "symbol": null,
  "value_type": "scalar",
  "value": 281.97,
  "unit": "meV/Å",
  "material": "U-Mo",
  "temperature": null,
  "burnup_range": null,
  "category": "simulation_parameter",
  "subcategory": "ADP fit accuracy",
  "equation": null,
  "notes": "printed as 'about 281.97 meV/Å'; possibly OCR of ±1.97 meV/Å, kept as printed",
  "question": "With what average accuracy does the potential reproduce ab initio forces?",
  "source_sentence": "The potential reproduces ab initio reference data with the average accuracy about 281.97 meV/Å for the forces, 35.18 meV for the energies and 0.42 GPa for the stresses.",
  "pilot_id": "10_1016_j_jnucmat_2017_11_047_pilot_012",
  "source_file": "10_1016_j_jnucmat_2017_11_047",
  "channel_a": {
   "value": 281.97
  },
  "channel_b": null,
  "self_audit": "yes",
  "derived_confidence": "medium",
  "id": "10_1016_j_jnucmat_2017_11_047_013"
 },
 {
  "name_en": "ADP energy fitting accuracy",
  "symbol": null,
  "value_type": "scalar",
  "value": 35.18,
  "unit": "meV",
  "material": "U-Mo",
  "temperature": null,
  "burnup_range": null,
  "category": "simulation_parameter",
  "subcategory": "ADP fit accuracy",
  "equation": null,
  "notes": null,
  "question": "With what average accuracy does the potential reproduce ab initio energies?",
  "source_sentence": "The potential reproduces ab initio reference data with the average accuracy about 281.97 meV/Å for the forces, 35.18 meV for the energies and 0.42 GPa for the stresses.",
  "pilot_id": "10_1016_j_jnucmat_2017_11_047_pilot_013",
  "source_file": "10_1016_j_jnucmat_2017_11_047",
  "channel_a": {
   "value": 35.18
  },
  "channel_b": null,
  "self_audit": "yes",
  "derived_confidence": "medium",
  "id": "10_1016_j_jnucmat_2017_11_047_014"
 },
 {
  "name_en": "ADP stress fitting accuracy",
  "symbol": null,
  "value_type": "scalar",
  "value": 0.42,
  "unit": "GPa",
  "material": "U-Mo",
  "temperature": null,
  "burnup_range": null,
  "category": "simulation_parameter",
  "subcategory": "ADP fit accuracy",
  "equation": null,
  "notes": null,
  "question": "With what average accuracy does the potential reproduce ab initio stresses?",
  "source_sentence": "The potential reproduces ab initio reference data with the average accuracy about 281.97 meV/Å for the forces, 35.18 meV for the energies and 0.42 GPa for the stresses.",
  "pilot_id": "10_1016_j_jnucmat_2017_11_047_pilot_014",
  "source_file": "10_1016_j_jnucmat_2017_11_047",
  "channel_a": {
   "value": 0.42
  },
  "channel_b": null,
  "self_audit": "yes",
  "derived_confidence": "medium",
  "id": "10_1016_j_jnucmat_2017_11_047_015"
 },
 {
  "name_en": "Relative force error for liquid uranium",
  "symbol": "DF",
  "value_type": "scalar",
  "value": 40,
  "unit": "%",
  "material": "liquid U",
  "temperature": null,
  "burnup_range": null,
  "category": "simulation_parameter",
  "subcategory": "ADP fit error",
  "equation": "D_F = \\sqrt{\\frac{1}{N}\\sum_i \\left(\\frac{F^{ADP}_i - F^{DFT}_i}{F^{DFT}_i}\\right)^2}",
  "notes": "maximum DF corresponds to liquid uranium (>40%)",
  "question": "What is the maximum relative force-fitting error and for which structure type?",
  "source_sentence": "According to Fig. 1, we can say that the maximum DF corresponds to the liquid uranium phase ( > 40%).",
  "pilot_id": "10_1016_j_jnucmat_2017_11_047_pilot_015",
  "source_file": "10_1016_j_jnucmat_2017_11_047",
  "channel_a": {
   "value": 40
  },
  "channel_b": null,
  "self_audit": "yes",
  "derived_confidence": "medium",
  "id": "10_1016_j_jnucmat_2017_11_047_016"
 },
 {
  "name_en": "Typical relative force error bound",
  "symbol": "DF",
  "value_type": "scalar",
  "value": 30,
  "unit": "%",
  "material": "U-Mo",
  "temperature": null,
  "burnup_range": null,
  "category": "simulation_parameter",
  "subcategory": "ADP fit error",
  "equation": null,
  "notes": "in general DF lies below 30%",
  "question": "Below what value does the relative force-fitting error lie in general?",
  "source_sentence": "In general DF lies below 30%, while for Mo it is even lower than 20%.",
  "pilot_id": "10_1016_j_jnucmat_2017_11_047_pilot_016",
  "source_file": "10_1016_j_jnucmat_2017_11_047",
  "channel_a": {
   "value": 30
  },
  "channel_b": null,
  "self_audit": "yes",
  "derived_confidence": "medium",
  "id": "10_1016_j_jnucmat_2017_11_047_017"
 },
 {
  "name_en": "Relative force error for Mo",
  "symbol": "DF",
  "value_type": "scalar",
  "value": 20,
  "unit": "%",
  "material": "Mo",
  "temperature": null,
  "burnup_range": null,
  "category": "simulation_parameter",
  "subcategory": "ADP fit error",
  "equation": null,
  "notes": null,
  "question": "Below what value is the relative force-fitting error for molybdenum?",
  "source_sentence": "In general DF lies below 30%, while for Mo it is even lower than 20%.",
  "pilot_id": "10_1016_j_jnucmat_2017_11_047_pilot_017",
  "source_file": "10_1016_j_jnucmat_2017_11_047",
  "channel_a": {
   "value": 20
  },
  "channel_b": null,
  "self_audit": "yes",
  "derived_confidence": "medium",
  "id": "10_1016_j_jnucmat_2017_11_047_018"
 },
 {
  "name_en": "ADP potential cutoff distance",
  "symbol": "rcut",
  "value_type": "scalar",
  "value": 6.2,
  "unit": "Å",
  "material": "U-Mo",
  "temperature": null,
  "burnup_range": null,
  "category": "simulation_parameter",
  "subcategory": "ADP potential",
  "equation": null,
  "notes": "OCR shows '6:2 Å'; interpreted as 6.2 Å",
  "question": "What is the cutoff distance of the ADP potential?",
  "source_sentence": "The summation is over all j-th neighbors of i-th atom within the cut-off distance rcut ¼ 6:2 Å.",
  "pilot_id": "10_1016_j_jnucmat_2017_11_047_pilot_018",
  "source_file": "10_1016_j_jnucmat_2017_11_047",
  "channel_a": {
   "value": 6.2
  },
  "channel_b": null,
  "self_audit": "yes",
  "derived_confidence": "medium",
  "id": "10_1016_j_jnucmat_2017_11_047_019"
 },
 {
  "name_en": "alpha-U lattice parameter a (ADP)",
  "symbol": "a",
  "value_type": "scalar",
  "value": 2.8486,
  "unit": "Å",
  "material": "alpha-U",
  "temperature": "300 K",
  "burnup_range": null,
  "category": "thermal",
  "subcategory": "lattice parameter",
  "equation": null,
  "notes": "ADP result (Table 1)",
  "question": "What lattice parameter a of alpha-U does the ADP potential give at 300 K?",
  "source_sentence": "a        2.8486        2.845               2.800               2.8537",
  "pilot_id": "10_1016_j_jnucmat_2017_11_047_pilot_019",
  "source_file": "10_1016_j_jnucmat_2017_11_047",
  "channel_a": {
   "value": 2.8486
  },
  "channel_b": null,
  "self_audit": "yes",
  "derived_confidence": "medium",
  "id": "10_1016_j_jnucmat_2017_11_047_020"
 },
 {
  "name_en": "alpha-U lattice parameter a (experiment)",
  "symbol": "a",
  "value_type": "scalar",
  "value": 2.8537,
  "unit": "Å",
  "material": "alpha-U",
  "temperature": "300 K",
  "burnup_range": null,
  "category": "thermal",
  "subcategory": "lattice parameter",
  "equation": null,
  "notes": "experimental value from Table 1",
  "question": "What is the experimental lattice parameter a of alpha-U at 300 K?",
  "source_sentence": "a        2.8486        2.845               2.800               2.8537",
  "pilot_id": "10_1016_j_jnucmat_2017_11_047_pilot_020",
  "source_file": "10_1016_j_jnucmat_2017_11_047",
  "channel_a": {
   "value": 2.8537
  },
  "channel_b": null,
  "self_audit": "yes",
  "derived_confidence": "medium",
  "id": "10_1016_j_jnucmat_2017_11_047_021"
 },
 {
  "name_en": "alpha-U lattice parameter b (ADP)",
  "symbol": "b",
  "value_type": "scalar",
  "value": 5.841,
  "unit": "Å",
  "material": "alpha-U",
  "temperature": "300 K",
  "burnup_range": null,
  "category": "thermal",
  "subcategory": "lattice parameter",
  "equation": null,
  "notes": "ADP result (Table 1)",
  "question": "What lattice parameter b of alpha-U does the ADP potential give?",
  "source_sentence": "b        5.8410        5.818               5.896               5.8695",
  "pilot_id": "10_1016_j_jnucmat_2017_11_047_pilot_021",
  "source_file": "10_1016_j_jnucmat_2017_11_047",
  "channel_a": {
   "value": 5.841
  },
  "channel_b": null,
  "self_audit": "yes",
  "derived_confidence": "medium",
  "id": "10_1016_j_jnucmat_2017_11_047_022"
 },
 {
  "name_en": "alpha-U lattice parameter b (experiment)",
  "symbol": "b",
  "value_type": "scalar",
  "value": 5.8695,
  "unit": "Å",
  "material": "alpha-U",
  "temperature": "300 K",
  "burnup_range": null,
  "category": "thermal",
  "subcategory": "lattice parameter",
  "equation": null,
  "notes": "experimental value (Table 1)",
  "question": "What is the experimental lattice parameter b of alpha-U?",
  "source_sentence": "b        5.8410        5.818               5.896               5.8695",
  "pilot_id": "10_1016_j_jnucmat_2017_11_047_pilot_022",
  "source_file": "10_1016_j_jnucmat_2017_11_047",
  "channel_a": {
   "value": 5.8695
  },
  "channel_b": null,
  "self_audit": "yes",
  "derived_confidence": "medium",
  "id": "10_1016_j_jnucmat_2017_11_047_023"
 },
 {
  "name_en": "alpha-U lattice parameter c (ADP)",
  "symbol": "c",
  "value_type": "scalar",
  "value": 4.9931,
  "unit": "Å",
  "material": "alpha-U",
  "temperature": "300 K",
  "burnup_range": null,
  "category": "thermal",
  "subcategory": "lattice parameter",
  "equation": null,
  "notes": "ADP result (Table 1)",
  "question": "What lattice parameter c of alpha-U does the ADP potential give?",
  "source_sentence": "c        4.9931        4.996               4.893               4.9548",
  "pilot_id": "10_1016_j_jnucmat_2017_11_047_pilot_023",
  "source_file": "10_1016_j_jnucmat_2017_11_047",
  "channel_a": {
   "value": 4.9931
  },
  "channel_b": null,
  "self_audit": "yes",
  "derived_confidence": "medium",
  "id": "10_1016_j_jnucmat_2017_11_047_024"
 },
 {
  "name_en": "alpha-U lattice parameter c (experiment)",
  "symbol": "c",
  "value_type": "scalar",
  "value": 4.9548,
  "unit": "Å",
  "material": "alpha-U",
  "temperature": "300 K",
  "burnup_range": null,
  "category": "thermal",
  "subcategory": "lattice parameter",
  "equation": null,
  "notes": "experimental value (Table 1)",
  "question": "What is the experimental lattice parameter c of alpha-U?",
  "source_sentence": "c        4.9931        4.996               4.893               4.9548",
  "pilot_id": "10_1016_j_jnucmat_2017_11_047_pilot_024",
  "source_file": "10_1016_j_jnucmat_2017_11_047",
  "channel_a": {
   "value": 4.9548
  },
  "channel_b": null,
  "self_audit": "yes",
  "derived_confidence": "medium",
  "id": "10_1016_j_jnucmat_2017_11_047_025"
 },
 {
  "name_en": "alpha-U relative parameter y (ADP)",
  "symbol": "y",
  "value_type": "scalar",
  "value": 0.1025,
  "unit": null,
  "material": "alpha-U",
  "temperature": "300 K",
  "burnup_range": null,
  "category": "thermal",
  "subcategory": "lattice parameter",
  "equation": null,
  "notes": "fraction of b; equals experimental 0.1025",
  "question": "What value of the relative parameter y of alpha-U does the ADP potential give?",
  "source_sentence": "y        0.1025        0.103               0.097               0.1025",
  "pilot_id": "10_1016_j_jnucmat_2017_11_047_pilot_025",
  "source_file": "10_1016_j_jnucmat_2017_11_047",
  "channel_a": {
   "value": 0.1025
  },
  "channel_b": null,
  "self_audit": "yes",
  "derived_confidence": "medium",
  "id": "10_1016_j_jnucmat_2017_11_047_026"
 },
 {
  "name_en": "alpha-U atomic volume (ADP)",
  "symbol": "V0at",
  "value_type": "scalar",
  "value": 20.77,
  "unit": "Å3",
  "material": "alpha-U",
  "temperature": "300 K",
  "burnup_range": null,
  "category": "thermal",
  "subcategory": "atomic volume",
  "equation": null,
  "notes": "ADP result (Table 1)",
  "question": "What atomic volume of alpha-U does the ADP potential give?",
  "source_sentence": "V0at     20.770        20.674              20.194              20.747",
  "pilot_id": "10_1016_j_jnucmat_2017_11_047_pilot_026",
  "source_file": "10_1016_j_jnucmat_2017_11_047",
  "channel_a": {
   "value": 20.77
  },
  "channel_b": null,
  "self_audit": "yes",
  "derived_confidence": "medium",
  "id": "10_1016_j_jnucmat_2017_11_047_027"
 },
 {
  "name_en": "alpha-U atomic volume (experiment)",
  "symbol": "V0at",
  "value_type": "scalar",
  "value": 20.747,
  "unit": "Å3",
  "material": "alpha-U",
  "temperature": "300 K",
  "burnup_range": null,
  "category": "thermal",
  "subcategory": "atomic volume",
  "equation": null,
  "notes": "experimental value (Table 1)",
  "question": "What is the experimental atomic volume of alpha-U?",
  "source_sentence": "V0at     20.770        20.674              20.194              20.747",
  "pilot_id": "10_1016_j_jnucmat_2017_11_047_pilot_027",
  "source_file": "10_1016_j_jnucmat_2017_11_047",
  "channel_a": {
   "value": 20.747
  },
  "channel_b": null,
  "self_audit": "yes",
  "derived_confidence": "medium",
  "id": "10_1016_j_jnucmat_2017_11_047_028"
 },
 {
  "name_en": "alpha-U elastic constant c11 (ADP vs experiment)",
  "symbol": "c11",
  "value_type": "scalar",
  "value": 252.5,
  "unit": "GPa",
  "material": "alpha-U",
  "temperature": "300 K",
  "burnup_range": null,
  "category": "mechanical",
  "subcategory": "elastic constant",
  "equation": null,
  "notes": "ADP 252.5; ab initio 300, 296; experiment 215",
  "question": "What elastic constant c11 of alpha-U does the ADP potential give, and how does it compare to experiment?",
  "source_sentence": "c11      252.5         300                 296                 215",
  "pilot_id": "10_1016_j_jnucmat_2017_11_047_pilot_028",
  "source_file": "10_1016_j_jnucmat_2017_11_047",
  "channel_a": {
   "value": 252.5
  },
  "channel_b": {
   "value": [
    215,
    252.5
   ]
  },
  "evidence_channel_b": "c11      252.5         300                 296                 215",
  "self_audit": "yes",
  "derived_confidence": "low",
  "id": "10_1016_j_jnucmat_2017_11_047_029"
 },
 {
  "name_en": "alpha-U elastic constant c22 (ADP vs experiment)",
  "symbol": "c22",
  "value_type": "scalar",
  "value": 199,
  "unit": "GPa",
  "material": "alpha-U",
  "temperature": "300 K",
  "burnup_range": null,
  "category": "mechanical",
  "subcategory": "elastic constant",
  "equation": null,
  "notes": "ADP 199; ab initio 220, 216; experiment 199",
  "question": "What elastic constant c22 of alpha-U does the ADP potential give?",
  "source_sentence": "c22      199           220                 216                 199",
  "pilot_id": "10_1016_j_jnucmat_2017_11_047_pilot_029",
  "source_file": "10_1016_j_jnucmat_2017_11_047",
  "channel_a": {
   "value": 199
  },
  "channel_b": {
   "value": [
    265,
    267
   ]
  },
  "evidence_channel_b": "c33      265           320                 367                 267",
  "self_audit": "yes",
  "derived_confidence": "low",
  "id": "10_1016_j_jnucmat_2017_11_047_030"
 },
 {
  "name_en": "alpha-U elastic constant c33 (ADP vs experiment)",
  "symbol": "c33",
  "value_type": "scalar",
  "value": 265,
  "unit": "GPa",
  "material": "alpha-U",
  "temperature": "300 K",
  "burnup_range": null,
  "category": "mechanical",
  "subcategory": "elastic constant",
  "equation": null,
  "notes": "ADP 265; ab initio 320, 367; experiment 267",
  "question": "What elastic constant c33 of alpha-U does the ADP potential give?",
  "source_sentence": "c33      265           320                 367                 267",
  "pilot_id": "10_1016_j_jnucmat_2017_11_047_pilot_030",
  "source_file": "10_1016_j_jnucmat_2017_11_047",
  "channel_a": {
   "value": 265
  },
  "channel_b": {
   "value": [
    465,
    564
   ]
  },
  "evidence_channel_b": "c11     564        550           420           490           465",
  "self_audit": "yes",
  "derived_confidence": "low",
  "id": "10_1016_j_jnucmat_2017_11_047_031"
 },
 {
  "name_en": "alpha-U elastic constant c12 (ADP vs experiment)",
  "symbol": "c12",
  "value_type": "scalar",
  "value": 93,
  "unit": "GPa",
  "material": "alpha-U",
  "temperature": "300 K",
  "burnup_range": null,
  "category": "mechanical",
  "subcategory": "elastic constant",
  "equation": null,
  "notes": "ADP 93; ab initio 50, 60; experiment 46",
  "question": "What elastic constant c12 of alpha-U does the ADP potential give?",
  "source_sentence": "c12      93            50                  60                  46",
  "pilot_id": "10_1016_j_jnucmat_2017_11_047_pilot_031",
  "source_file": "10_1016_j_jnucmat_2017_11_047",
  "channel_a": {
   "value": 93
  },
  "channel_b": {
   "value": [
    173,
    176
   ]
  },
  "evidence_channel_b": "c12     173        220           170           169           176",
  "self_audit": "yes",
  "derived_confidence": "low",
  "id": "10_1016_j_jnucmat_2017_11_047_032"
 },
 {
  "name_en": "alpha-U elastic constant c13 (ADP vs experiment)",
  "symbol": "c13",
  "value_type": "scalar",
  "value": 91,
  "unit": "GPa",
  "material": "alpha-U",
  "temperature": "300 K",
  "burnup_range": null,
  "category": "mechanical",
  "subcategory": "elastic constant",
  "equation": null,
  "notes": "ADP 91; ab initio 5, 29; experiment 22",
  "question": "What elastic constant c13 of alpha-U does the ADP potential give?",
  "source_sentence": "c13      91            5                   29                  22",
  "pilot_id": "10_1016_j_jnucmat_2017_11_047_pilot_032",
  "source_file": "10_1016_j_jnucmat_2017_11_047",
  "channel_a": {
   "value": 91
  },
  "channel_b": null,
  "self_audit": "yes",
  "derived_confidence": "medium",
  "id": "10_1016_j_jnucmat_2017_11_047_033"
 },
 {
  "name_en": "alpha-U elastic constant c23 (ADP vs experiment)",
  "symbol": "c23",
  "value_type": "scalar",
  "value": 105,
  "unit": "GPa",
  "material": "alpha-U",
  "temperature": "300 K",
  "burnup_range": null,
  "category": "mechanical",
  "subcategory": "elastic constant",
  "equation": null,
  "notes": "ADP 105; ab initio 110, 141; experiment 108",
  "question": "What elastic constant c23 of alpha-U does the ADP potential give?",
  "source_sentence": "c23      105           110                 141                 108",
  "pilot_id": "10_1016_j_jnucmat_2017_11_047_pilot_033",
  "source_file": "10_1016_j_jnucmat_2017_11_047",
  "channel_a": {
   "value": 105
  },
  "channel_b": null,
  "self_audit": "no",
  "derived_confidence": "low",
  "id": "10_1016_j_jnucmat_2017_11_047_034"
 },
 {
  "name_en": "alpha-U bulk modulus (ADP vs experiment)",
  "symbol": "B",
  "value_type": "scalar",
  "value": 147,
  "unit": "GPa",
  "material": "alpha-U",
  "temperature": "300 K",
  "burnup_range": null,
  "category": "mechanical",
  "subcategory": "bulk modulus",
  "equation": null,
  "notes": "ADP 147; ab initio 133, 149; experiment 135.5",
  "question": "What bulk modulus of alpha-U does the ADP potential give?",
  "source_sentence": "B        147           133                 149                 135.5",
  "pilot_id": "10_1016_j_jnucmat_2017_11_047_pilot_034",
  "source_file": "10_1016_j_jnucmat_2017_11_047",
  "channel_a": {
   "value": 147
  },
  "channel_b": {
   "value": [
    135.5,
    147
   ]
  },
  "evidence_channel_b": "B        147           133                 149                 135.5",
  "self_audit": "yes",
  "derived_confidence": "low",
  "id": "10_1016_j_jnucmat_2017_11_047_035"
 },
 {
  "name_en": "gamma-U lattice parameter a (ADP)",
  "symbol": "a",
  "value_type": "scalar",
  "value": 3.52,
  "unit": "Å",
  "material": "gamma-U",
  "temperature": "~1000 K",
  "burnup_range": null,
  "category": "thermal",
  "subcategory": "lattice parameter",
  "equation": null,
  "notes": "ADP result; ab initio [37] gives 3.430; experiment 3.470",
  "question": "What lattice parameter a of gamma-U does the ADP potential give at about 1000 K?",
  "source_sentence": "a        3.52          e                   3.430               3.470",
  "pilot_id": "10_1016_j_jnucmat_2017_11_047_pilot_035",
  "source_file": "10_1016_j_jnucmat_2017_11_047",
  "channel_a": {
   "value": 3.52
  },
  "channel_b": null,
  "self_audit": "yes",
  "derived_confidence": "medium",
  "id": "10_1016_j_jnucmat_2017_11_047_036"
 },
 {
  "name_en": "gamma-U lattice parameter a (experiment)",
  "symbol": "a",
  "value_type": "scalar",
  "value": 3.47,
  "unit": "Å",
  "material": "gamma-U",
  "temperature": "~1000 K",
  "burnup_range": null,
  "category": "thermal",
  "subcategory": "lattice parameter",
  "equation": null,
  "notes": null,
  "question": "What is the experimental lattice parameter a of gamma-U?",
  "source_sentence": "a        3.52          e                   3.430               3.470",
  "pilot_id": "10_1016_j_jnucmat_2017_11_047_pilot_036",
  "source_file": "10_1016_j_jnucmat_2017_11_047",
  "channel_a": {
   "value": 3.47
  },
  "channel_b": null,
  "self_audit": "yes",
  "derived_confidence": "medium",
  "id": "10_1016_j_jnucmat_2017_11_047_037"
 },
 {
  "name_en": "gamma-U atomic volume (ADP vs experiment)",
  "symbol": "V0at",
  "value_type": "scalar",
  "value": 21.807,
  "unit": "Å3",
  "material": "gamma-U",
  "temperature": "~1000 K",
  "burnup_range": null,
  "category": "thermal",
  "subcategory": "atomic volume",
  "equation": null,
  "notes": "ADP 21.807; ab initio [37] 20.180; experiment 20.890",
  "question": "What atomic volume of gamma-U does the ADP potential give?",
  "source_sentence": "V0at     21.807        e                   20.180              20.890",
  "pilot_id": "10_1016_j_jnucmat_2017_11_047_pilot_037",
  "source_file": "10_1016_j_jnucmat_2017_11_047",
  "channel_a": {
   "value": 21.807
  },
  "channel_b": null,
  "self_audit": "yes",
  "derived_confidence": "medium",
  "id": "10_1016_j_jnucmat_2017_11_047_038"
 },
 {
  "name_en": "gamma-U bulk modulus (ADP vs experiment)",
  "symbol": "B",
  "value_type": "scalar",
  "value": 120,
  "unit": "GPa",
  "material": "gamma-U",
  "temperature": "~1000 K",
  "burnup_range": null,
  "category": "mechanical",
  "subcategory": "bulk modulus",
  "equation": null,
  "notes": "ADP 120; ab initio [37] 176.0; experiment 113.3",
  "question": "What bulk modulus of gamma-U does the ADP potential give?",
  "source_sentence": "B        120           e                   176.0               113.3",
  "pilot_id": "10_1016_j_jnucmat_2017_11_047_pilot_038",
  "source_file": "10_1016_j_jnucmat_2017_11_047",
  "channel_a": {
   "value": 120
  },
  "channel_b": {
   "value": [
    113.3,
    120
   ]
  },
  "evidence_channel_b": "B        120           e                   176.0               113.3",
  "self_audit": "yes",
  "derived_confidence": "low",
  "id": "10_1016_j_jnucmat_2017_11_047_039"
 },
 {
  "name_en": "gamma-U melting temperature (ADP vs experiment)",
  "symbol": "Tm",
  "value_type": "scalar",
  "value": 1330,
  "unit": "K",
  "material": "gamma-U",
  "temperature": null,
  "burnup_range": null,
  "category": "thermal",
  "subcategory": "melting temperature",
  "equation": null,
  "notes": "ADP 1330; experiment 1408",
  "question": "What melting temperature of gamma-U does the MD with ADP potential predict?",
  "source_sentence": "Tm       1330          e                   e                   1408",
  "pilot_id": "10_1016_j_jnucmat_2017_11_047_pilot_039",
  "source_file": "10_1016_j_jnucmat_2017_11_047",
  "channel_a": {
   "value": 1330
  },
  "channel_b": null,
  "self_audit": "yes",
  "derived_confidence": "medium",
  "id": "10_1016_j_jnucmat_2017_11_047_040"
 },
 {
  "name_en": "MD melting temperature deviation for gamma-U",
  "symbol": null,
  "value_type": "scalar",
  "value": 5,
  "unit": "%",
  "material": "gamma-U",
  "temperature": null,
  "burnup_range": null,
  "category": "thermal",
  "subcategory": "melting temperature",
  "equation": null,
  "notes": "about 5% lower than experiments",
  "question": "By how much does the MD-estimated melting temperature of gamma-U differ from experiment?",
  "source_sentence": "Melting temperature estimated for g-U from MD is about 5% lower than in the experiments.",
  "pilot_id": "10_1016_j_jnucmat_2017_11_047_pilot_040",
  "source_file": "10_1016_j_jnucmat_2017_11_047",
  "channel_a": {
   "value": 5
  },
  "channel_b": null,
  "self_audit": "yes",
  "derived_confidence": "medium",
  "id": "10_1016_j_jnucmat_2017_11_047_041"
 },
 {
  "name_en": "Energy of alpha-U relative to ground state (ADP)",
  "symbol": null,
  "value_type": "scalar",
  "value": 4.23,
  "unit": "eV/atom",
  "material": "alpha-U",
  "temperature": "0 K",
  "burnup_range": null,
  "category": "thermal",
  "subcategory": "cohesive energy",
  "equation": null,
  "notes": "printed as 4.23 (ab initio [51]: 6.73); likely cohesive energy magnitude, sign dropped in OCR; kept as printed",
  "question": "What energy does the ADP potential give for alpha-U at T = 0 in Table 2?",
  "source_sentence": "a-U                              4.23                            6.73",
  "pilot_id": "10_1016_j_jnucmat_2017_11_047_pilot_041",
  "source_file": "10_1016_j_jnucmat_2017_11_047",
  "channel_a": {
   "value": 4.23
  },
  "channel_b": null,
  "self_audit": "yes",
  "derived_confidence": "medium",
  "id": "10_1016_j_jnucmat_2017_11_047_042"
 },
 {
  "name_en": "Relative energy of gamma0-U (ADP)",
  "symbol": null,
  "value_type": "scalar",
  "value": 0.02,
  "unit": "eV/atom",
  "material": "gamma0-U",
  "temperature": "0 K",
  "burnup_range": null,
  "category": "thermal",
  "subcategory": "energy hierarchy",
  "equation": null,
  "notes": "with respect to alpha-U energy",
  "question": "How much higher than alpha-U is the energy of gamma0-U according to the ADP potential?",
  "source_sentence": "g0 -U                            0.02                            e",
  "pilot_id": "10_1016_j_jnucmat_2017_11_047_pilot_042",
  "source_file": "10_1016_j_jnucmat_2017_11_047",
  "channel_a": {
   "value": 0.02
  },
  "channel_b": null,
  "self_audit": "yes",
  "derived_confidence": "medium",
  "id": "10_1016_j_jnucmat_2017_11_047_043"
 },
 {
  "name_en": "Relative energy of bcc-U (ADP vs ab initio)",
  "symbol": null,
  "value_type": "scalar",
  "value": 0.08,
  "unit": "eV/atom",
  "material": "bcc-U",
  "temperature": "0 K",
  "burnup_range": null,
  "category": "thermal",
  "subcategory": "energy hierarchy",
  "equation": null,
  "notes": "ADP 0.08; ab initio [51] 0.28",
  "question": "How much higher than alpha-U is the energy of bcc-U?",
  "source_sentence": "bcc-U                            0.08                            0.28",
  "pilot_id": "10_1016_j_jnucmat_2017_11_047_pilot_043",
  "source_file": "10_1016_j_jnucmat_2017_11_047",
  "channel_a": {
   "value": 0.08
  },
  "channel_b": null,
  "self_audit": "yes",
  "derived_confidence": "medium",
  "id": "10_1016_j_jnucmat_2017_11_047_044"
 },
 {
  "name_en": "Relative energy of beta-U (ADP vs ab initio)",
  "symbol": null,
  "value_type": "scalar",
  "value": 0.09,
  "unit": "eV/atom",
  "material": "beta-U",
  "temperature": "0 K",
  "burnup_range": null,
  "category": "thermal",
  "subcategory": "energy hierarchy",
  "equation": null,
  "notes": "ADP 0.09; ab initio [51] 0.10",
  "question": "How much higher than alpha-U is the energy of beta-U?",
  "source_sentence": "b-U                              0.09                            0.10",
  "pilot_id": "10_1016_j_jnucmat_2017_11_047_pilot_044",
  "source_file": "10_1016_j_jnucmat_2017_11_047",
  "channel_a": {
   "value": 0.09
  },
  "channel_b": null,
  "self_audit": "yes",
  "derived_confidence": "medium",
  "id": "10_1016_j_jnucmat_2017_11_047_045"
 },
 {
  "name_en": "Energy of ferro-displacement bct relative to gamma0-U",
  "symbol": null,
  "value_type": "scalar",
  "value": 0.02,
  "unit": "eV/atom",
  "material": "U (bct ferro-displacement)",
  "temperature": "0 K",
  "burnup_range": null,
  "category": "thermal",
  "subcategory": "energy hierarchy",
  "equation": null,
  "notes": "agrees with ab initio calculation",
  "question": "How much higher than gamma0-U is the energy of the bct phase with ferro-displacement structure?",
  "source_sentence": "In addition, the ADP potential developed in this work predicts that the bct phase with ferro-displacement structure (not listed in the table) has energy about 0.02 eV/atom higher than g0 -U.",
  "pilot_id": "10_1016_j_jnucmat_2017_11_047_pilot_045",
  "source_file": "10_1016_j_jnucmat_2017_11_047",
  "channel_a": {
   "value": 0.02
  },
  "channel_b": null,
  "self_audit": "yes",
  "derived_confidence": "medium",
  "id": "10_1016_j_jnucmat_2017_11_047_046"
 },
 {
  "name_en": "beta-U stability temperature range",
  "symbol": null,
  "value_type": "range",
  "value": [
   945,
   1045
  ],
  "unit": "K",
  "material": "beta-U",
  "temperature": "945–1045 K",
  "burnup_range": null,
  "category": "thermal",
  "subcategory": "phase stability",
  "equation": null,
  "notes": null,
  "question": "In what temperature range is beta-U stable according to experiment?",
  "source_sentence": "According to the experimental studies [63], b-U is stable in a temperature range between 945 K and 1045 K, at pressure lower than 3 GPa.",
  "pilot_id": "10_1016_j_jnucmat_2017_11_047_pilot_046",
  "source_file": "10_1016_j_jnucmat_2017_11_047",
  "channel_a": {
   "value": [
    945,
    1045
   ]
  },
  "channel_b": null,
  "self_audit": "yes",
  "derived_confidence": "medium",
  "id": "10_1016_j_jnucmat_2017_11_047_047"
 },
 {
  "name_en": "Upper pressure for beta-U stability",
  "symbol": "P",
  "value_type": "scalar",
  "value": 3,
