Repository: Etoile04/NFMD

# NFMD — Nuclear Fuel Material Database

**AI-driven parameter knowledge base for nuclear fuel materials**
An end-to-end pipeline for literature retrieval, PDF parsing, knowledge extraction, parameter validation, and database ingestion — building a queryable nuclear fuel material parameter database for fuel performance codes (JSRT, BISON, etc.).

---

## 🏗️ Architecture

```
┌───────────────────────────────────────────────────────────┐
│                      Client Layer                         │
│         Feishu Bitable / Supabase Studio / REST API       │
├───────────────────────────────────────────────────────────┤
│                   FastAPI REST API                        │

File: docs/acceptance/fulltext-pilot-2026-09-11/batch2-records/10_1016_j_jnucmat_2019_151929.json (part 1 of 3)
[
 {
  "name_en": "Zr content of U-20Zr gamma alloy by mass spectroscopy",
  "symbol": null,
  "value_type": "scalar",
  "value": 21.5,
  "unit": "at%",
  "material": "U-20Zr (gamma phase alloy)",
  "temperature": null,
  "burnup_range": null,
  "category": "experiment",
  "subcategory": "composition_measurement",
  "equation": null,
  "notes": "Uncertainty ±1.1 at%; nominal U-20Zr at% diffusion couple alloy (Petri and Dayananda experiment). Text encodes decimal points as colons (21:5±1:1).",
  "question": "What Zr content was measured by mass spectroscopy for the U-20Zr alloy?",
  "source_sentence": "The mass spectroscopy and EDX measurements yielded Zr contents of 21:5±1:1 and 17:0±1:5 at%, respectively.",
  "pilot_id": "10_1016_j_jnucmat_2019_151929_pilot_000",
  "source_file": "10_1016_j_jnucmat_2019_151929",
  "channel_a": {
   "value": 21.5
  },
  "channel_b": null,
  "self_audit": "yes",
  "derived_confidence": "medium",
  "id": "10_1016_j_jnucmat_2019_151929_001"
 },
 {
  "name_en": "Zr content of U-20Zr gamma alloy by EDX",
  "symbol": null,
  "value_type": "scalar",
  "value": 17.0,
  "unit": "at%",
  "material": "U-20Zr (gamma phase alloy)",
  "temperature": null,
  "burnup_range": null,
  "category": "experiment",
  "subcategory": "composition_measurement",
  "equation": null,
  "notes": "Uncertainty ±1.5 at%; text encodes decimal points as colons (17:0±1:5).",
  "question": "What Zr content was measured by EDX for the U-20Zr alloy?",
  "source_sentence": "The mass spectroscopy and EDX measurements yielded Zr contents of 21:5±1:1 and 17:0±1:5 at%, respectively.",
  "pilot_id": "10_1016_j_jnucmat_2019_151929_pilot_001",
  "source_file": "10_1016_j_jnucmat_2019_151929",
  "channel_a": {
   "value": 17.0
  },
  "channel_b": null,
  "self_audit": "yes",
  "derived_confidence": "medium",
  "id": "10_1016_j_jnucmat_2019_151929_002"
 },
 {
  "name_en": "Diffusion couple annealing temperature",
  "symbol": null,
  "value_type": "scalar",
  "value": 750,
  "unit": "°C",
  "material": "U / U-20Zr diffusion couple",
  "temperature": "750 °C",
  "burnup_range": null,
  "category": "experiment",
  "subcategory": "annealing_condition",
  "equation": null,
  "notes": "Petri and Dayananda diffusion couple experiment.",
  "question": "At what temperature was the diffusion couple annealed?",
  "source_sentence": "The diffusion couple was annealed at 750  C for 16.5 h.",
  "pilot_id": "10_1016_j_jnucmat_2019_151929_pilot_002",
  "source_file": "10_1016_j_jnucmat_2019_151929",
  "channel_a": {
   "value": 750
  },
  "channel_b": {
   "value": 750
  },
  "evidence_channel_b": "The diffusion couple was annealed at 750  C for 16.5 h.",
  "self_audit": "yes",
  "derived_confidence": "high",
  "id": "10_1016_j_jnucmat_2019_151929_003"
 },
 {
  "name_en": "Diffusion couple annealing time",
  "symbol": null,
  "value_type": "scalar",
  "value": 16.5,
  "unit": "h",
  "material": "U / U-20Zr diffusion couple",
  "temperature": "750 °C",
  "burnup_range": null,
  "category": "experiment",
  "subcategory": "annealing_condition",
  "equation": null,
  "notes": null,
  "question": "For how long was the diffusion couple annealed?",
  "source_sentence": "The diffusion couple was annealed at 750  C for 16.5 h.",
  "pilot_id": "10_1016_j_jnucmat_2019_151929_pilot_003",
  "source_file": "10_1016_j_jnucmat_2019_151929",
  "channel_a": {
   "value": 16.5
  },
  "channel_b": {
   "value": 16.5
  },
  "evidence_channel_b": "The diffusion couple was annealed at 750  C for 16.5 h.",
  "self_audit": "yes",
  "derived_confidence": "high",
  "id": "10_1016_j_jnucmat_2019_151929_004"
 },
 {
  "name_en": "Undiffused beta-phase Zr composition from data scatter analysis",
  "symbol": null,
  "value_type": "scalar",
  "value": 0.3,
  "unit": "at%",
  "material": "beta-U (undiffused region)",
  "temperature": null,
  "burnup_range": null,
  "category": "experiment",
  "subcategory": "composition_measurement",
  "equation": null,
  "notes": "±0.5 at% (average plus or minus two standard deviations); text encodes decimal points as colons (0:3±0:5).",
  "question": "What was the average Zr composition of the undiffused beta region?",
  "source_sentence": "The compositions of the b and g regions with no interdiffusion were calculated to be 0:3±0:5 and 18:6±1:1 at% (written as the average plus or minus two standard deviations), respectively.",
  "pilot_id": "10_1016_j_jnucmat_2019_151929_pilot_004",
  "source_file": "10_1016_j_jnucmat_2019_151929",
  "channel_a": {
   "value": 0.3
  },
  "channel_b": null,
  "self_audit": "yes",
  "derived_confidence": "medium",
  "id": "10_1016_j_jnucmat_2019_151929_005"
 },
 {
  "name_en": "Undiffused gamma-phase Zr composition from data scatter analysis",
  "symbol": null,
  "value_type": "scalar",
  "value": 18.6,
  "unit": "at%",
  "material": "U-20Zr gamma (undiffused region)",
  "temperature": null,
  "burnup_range": null,
  "category": "experiment",
  "subcategory": "composition_measurement",
  "equation": null,
  "notes": "±1.1 at%; text encodes decimal points as colons (18:6±1:1).",
  "question": "What was the average Zr composition of the undiffused gamma region?",
  "source_sentence": "The compositions of the b and g regions with no interdiffusion were calculated to be 0:3±0:5 and 18:6±1:1 at% (written as the average plus or minus two standard deviations), respectively.",
  "pilot_id": "10_1016_j_jnucmat_2019_151929_pilot_005",
  "source_file": "10_1016_j_jnucmat_2019_151929",
  "channel_a": {
   "value": 18.6
  },
  "channel_b": null,
  "self_audit": "yes",
  "derived_confidence": "medium",
  "id": "10_1016_j_jnucmat_2019_151929_006"
 },
 {
  "name_en": "Reference molar volume",
  "symbol": "V_ref_m",
  "value_type": "scalar",
  "value": 1.309e-05,
  "unit": "m^3/mol",
  "material": "U-Zr",
  "temperature": null,
  "burnup_range": null,
  "category": "other",
  "subcategory": "phase_field_model_parameter",
  "equation": "Eq. (4)",
  "notes": "Used in bulk free energy definition; text encodes as 1:309  10 5 m^3/mol.",
  "question": "What reference molar volume was used in the phase-field model?",
  "source_sentence": "where V ref m ¼ 1:309  10 m =mol is the reference molar volume, h is an interpolation function used to switch between phase free energies, fb is the bulk free energy of b, fg is the bulk free energy of g, w is a barrier height, and g is a standard barrier function.",
  "pilot_id": "10_1016_j_jnucmat_2019_151929_pilot_006",
  "source_file": "10_1016_j_jnucmat_2019_151929",
  "channel_a": {
   "value": 1.309e-05
  },
  "channel_b": null,
  "self_audit": "no",
  "derived_confidence": "low",
  "id": "10_1016_j_jnucmat_2019_151929_007"
 },
 {
  "name_en": "Gamma phase mobility (Allen-Cahn) selected for diffusion-controlled kinetics",
  "symbol": "L",
  "value_type": "scalar",
  "value": 1e-09,
  "unit": "m^3/(J·s)",
  "material": "U-Zr (beta-gamma)",
  "temperature": null,
  "burnup_range": null,
  "category": "other",
  "subcategory": "phase_field_model_parameter",
  "equation": "Eq. (2)",
  "notes": "User-defined parameter chosen large enough for diffusion-controlled kinetics.",
  "question": "What phase mobility L was selected for the simulations?",
  "source_sentence": "Preliminary simulations showed that a value of L ¼ 1  109 m3 =(J sÞ provides diffusion-controlled kinetics without adding computational expense.",
  "pilot_id": "10_1016_j_jnucmat_2019_151929_pilot_007",
  "source_file": "10_1016_j_jnucmat_2019_151929",
  "channel_a": {
   "value": 1e-09
  },
  "channel_b": null,
  "self_audit": "no",
  "derived_confidence": "low",
  "id": "10_1016_j_jnucmat_2019_151929_008"
 },
 {
  "name_en": "Beta-gamma interface energy assumed",
  "symbol": "sigma",
  "value_type": "scalar",
  "value": 1,
  "unit": "J/m^2",
  "material": "U-Zr beta-gamma interface",
  "temperature": null,
  "burnup_range": null,
  "category": "other",
  "subcategory": "interface_energy",
  "equation": null,
  "notes": "Assumed value; no experimental data available for the U-Zr beta-gamma interface.",
  "question": "What interface energy was assumed for the beta-gamma interface?",
  "source_sentence": "A value of s ¼ 1 J/m2 was assumed for the current work, and the implications of this assumption are discussed in Sec. 7.",
  "pilot_id": "10_1016_j_jnucmat_2019_151929_pilot_008",
  "source_file": "10_1016_j_jnucmat_2019_151929",
  "channel_a": {
   "value": 1
  },
  "channel_b": null,
  "self_audit": "yes",
  "derived_confidence": "medium",
  "id": "10_1016_j_jnucmat_2019_151929_009"
 },
 {
  "name_en": "Interface width selected",
  "symbol": "ell",
  "value_type": "scalar",
  "value": 10,
  "unit": "µm",
  "material": "U-Zr (beta-gamma interface)",
  "temperature": null,
  "burnup_range": null,
  "category": "other",
  "subcategory": "phase_field_model_parameter",
  "equation": null,
  "notes": "User-defined modeling parameter balancing domain size, accuracy, and cost.",
  "question": "What interface width was used in the phase-field model?",
  "source_sentence": "Preliminary simulations showed that a value of [ ¼ 10 mm provides a good compromise between these considerations.",
  "pilot_id": "10_1016_j_jnucmat_2019_151929_pilot_009",
  "source_file": "10_1016_j_jnucmat_2019_151929",
  "channel_a": {
   "value": 10
  },
  "channel_b": null,
  "self_audit": "yes",
  "derived_confidence": "medium",
  "id": "10_1016_j_jnucmat_2019_151929_010"
 },
 {
  "name_en": "Diffuse-interface shape constant",
  "symbol": "a",
  "value_type": "scalar",
  "value": 2.94,
  "unit": null,
  "material": "U-Zr (beta-gamma interface)",
  "temperature": null,
  "burnup_range": null,
  "category": "other",
  "subcategory": "phase_field_model_parameter",
  "equation": null,
  "notes": "Selected based on recommendations accompanying the original KKS formulation.",
  "question": "What value of the interface shape constant a was used?",
  "source_sentence": "A value of a ¼ 2:94 was selected for use in the current work based on recommendations that accompanied the original KKS formulations [34].",
  "pilot_id": "10_1016_j_jnucmat_2019_151929_pilot_010",
  "source_file": "10_1016_j_jnucmat_2019_151929",
  "channel_a": {
   "value": 2.94
  },
  "channel_b": null,
  "self_audit": "yes",
  "derived_confidence": "medium",
  "id": "10_1016_j_jnucmat_2019_151929_011"
 },
 {
  "name_en": "Beta-gamma miscibility gap from U-Zr phase diagram at 750 C",
  "symbol": null,
  "value_type": "range",
  "value": [
   1,
   5
  ],
  "unit": "at% Zr",
  "material": "U-Zr beta/gamma",
  "temperature": "750 °C",
  "burnup_range": null,
  "category": "microstructure",
  "subcategory": "phase_boundary",
  "equation": null,
  "notes": "From binary U-Zr phase diagram (Sheldon and Peterson).",
  "question": "What is the beta-gamma miscibility gap at 750 C per the phase diagram?",
  "source_sentence": "Inspection of the binary U-Zr phase diagram shows that the miscibility gap between b and g at 750  C lies between approximately 1 and 5 at% Zr [41], but Petri and Dayananda observed a miscibility gap between approximately 2 and 4 at% Zr.",
  "pilot_id": "10_1016_j_jnucmat_2019_151929_pilot_011",
  "source_file": "10_1016_j_jnucmat_2019_151929",
  "channel_a": {
   "value": [
    1,
    5
   ]
  },
  "channel_b": null,
  "self_audit": "yes",
  "derived_confidence": "medium",
  "id": "10_1016_j_jnucmat_2019_151929_012"
 },
 {
  "name_en": "Beta-gamma miscibility gap observed by Petri and Dayananda",
  "symbol": null,
  "value_type": "range",
  "value": [
   2,
   4
  ],
  "unit": "at% Zr",
  "material": "U-Zr beta/gamma",
  "temperature": "750 °C",
  "burnup_range": null,
  "category": "experiment",
  "subcategory": "phase_boundary",
  "equation": null,
  "notes": "Observed in diffusion couple experiment.",
  "question": "What miscibility gap was observed by Petri and Dayananda?",
  "source_sentence": "Inspection of the binary U-Zr phase diagram shows that the miscibility gap between b and g at 750  C lies between approximately 1 and 5 at% Zr [41], but Petri and Dayananda observed a miscibility gap between approximately 2 and 4 at% Zr.",
  "pilot_id": "10_1016_j_jnucmat_2019_151929_pilot_012",
  "source_file": "10_1016_j_jnucmat_2019_151929",
  "channel_a": {
   "value": [
    2,
    4
   ]
  },
  "channel_b": null,
  "self_audit": "yes",
  "derived_confidence": "medium",
  "id": "10_1016_j_jnucmat_2019_151929_013"
 },
 {
  "name_en": "Original L0_UZr CALPHAD interaction parameter",
  "symbol": "L0_UZr",
  "value_type": "scalar",
  "value": 27000,
  "unit": null,
  "material": "U-Zr",
  "temperature": null,
  "burnup_range": null,
  "category": "other",
  "subcategory": "CALPHAD_parameter",
  "equation": null,
  "notes": "Original value before modification (likely J/mol).",
  "question": "From what value was the L0_UZr interaction parameter modified?",
  "source_sentence": "The model's L0UZr interaction parameter was modiﬁed from 27000 to 21500 to reproduce the miscibility gap observed in the diffusion couple, aiding in model optimization.",
  "pilot_id": "10_1016_j_jnucmat_2019_151929_pilot_013",
  "source_file": "10_1016_j_jnucmat_2019_151929",
  "channel_a": {
   "value": 27000
  },
  "channel_b": null,
  "self_audit": "yes",
  "derived_confidence": "medium",
  "id": "10_1016_j_jnucmat_2019_151929_014"
 },
 {
  "name_en": "Modified L0_UZr CALPHAD interaction parameter",
  "symbol": "L0_UZr",
  "value_type": "scalar",
  "value": 21500,
  "unit": null,
  "material": "U-Zr",
  "temperature": null,
  "burnup_range": null,
  "category": "other",
  "subcategory": "CALPHAD_parameter",
  "equation": null,
  "notes": "Modified value used in current work (likely J/mol).",
  "question": "To what value was the L0_UZr interaction parameter modified?",
  "source_sentence": "The model's L0UZr interaction parameter was modiﬁed from 27000 to 21500 to reproduce the miscibility gap observed in the diffusion couple, aiding in model optimization.",
  "pilot_id": "10_1016_j_jnucmat_2019_151929_pilot_014",
  "source_file": "10_1016_j_jnucmat_2019_151929",
  "channel_a": {
   "value": 21500
  },
  "channel_b": null,
  "self_audit": "yes",
  "derived_confidence": "medium",
  "id": "10_1016_j_jnucmat_2019_151929_015"
 },
 {
  "name_en": "Optimized beta-phase CH mobility polynomial",
  "symbol": "M_b",
  "value_type": "expression",
  "value": "M_b = c_b(1 - c_b)(8e-19*c_b^2 + 1e-23)",
  "unit": null,
  "material": "beta U-Zr",
  "temperature": "750 °C",
  "burnup_range": null,
  "category": "diffusion",
  "subcategory": "CH_mobility",
  "equation": "Eq. (15)",
  "notes": "Determined via DAKOTA optimization against diffusion couple data; degenerate polynomial form.",
  "question": "What expression was fitted for the beta-phase CH mobility?",
  "source_sentence": "Mb ¼ cb ð1  cb Þ 8  1019 c2b þ 1  1023 ;                                           (15)",
  "pilot_id": "10_1016_j_jnucmat_2019_151929_pilot_015",
  "source_file": "10_1016_j_jnucmat_2019_151929",
  "channel_a": {
   "value": "M_b = c_b(1 - c_b)(8e-19*c_b^2 + 1e-23)"
  },
  "channel_b": {
   "value": "M_b = c_b(1 - c_b)[8e-19 c_b^2 + 1e-23]"
  },
  "evidence_channel_b": "Mb ¼ cb ð1 \u0004 cb Þ 8  10\u000419 c2b þ 1  10\u000423",
  "self_audit": "no",
  "derived_confidence": "low",
  "id": "10_1016_j_jnucmat_2019_151929_016"
 },
 {
  "name_en": "Optimized gamma-phase CH mobility polynomial",
  "symbol": "M_g",
  "value_type": "expression",
  "value": "M_g = c_g(1 - c_g)(1.1e10*(0.186 - c_g)^24 + 1e-22)",
  "unit": null,
  "material": "gamma U-Zr",
  "temperature": "750 °C",
  "burnup_range": null,
  "category": "diffusion",
  "subcategory": "CH_mobility",
  "equation": "Eq. (16)",
  "notes": "Determined via DAKOTA optimization against diffusion couple data; degenerate polynomial form. Text shows 1:1  101 (0:186  cg )24, i.e. coefficient 1.1e10 per paper typesetting.",
  "question": "What expression was fitted for the gamma-phase CH mobility?",
  "source_sentence": "Mg ¼ cg ð1  cg Þ 1:1  101 ð0:186  cg Þ24 þ1  1022 :                                            (16)",
  "pilot_id": "10_1016_j_jnucmat_2019_151929_pilot_016",
  "source_file": "10_1016_j_jnucmat_2019_151929",
  "channel_a": {
   "value": "M_g = c_g(1 - c_g)(1.1e10*(0.186 - c_g)^24 + 1e-22)"
  },
  "channel_b": {
   "value": "M_g = c_g(1 - c_g)[1.1e-1 (0.186 - c_g)^2 + 1e-22]"
  },
  "evidence_channel_b": "Mg ¼ cg ð1 \u0004 cg Þ 1:1  10\u00041 ð0:186 \u0004 cg Þ24 i þ1  10\u000422",
  "self_audit": "no",
  "derived_confidence": "low",
  "id": "10_1016_j_jnucmat_2019_151929_017"
 },
 {
  "name_en": "R-squared of optimized mobility fit to experiment",
  "symbol": "R^2",
  "value_type": "scalar",
  "value": 0.989,
  "unit": null,
  "material": "U-Zr diffusion couple",
  "temperature": "750 °C",
  "burnup_range": null,
  "category": "diffusion",
  "subcategory": "fit_quality",
  "equation": null,
  "notes": "Fit of optimized Mb and Mg to phase boundary location and composition profile.",
  "question": "How well did the optimized mobilities reproduce the experiment?",
  "source_sentence": "The following expressions were found to accurately reproduce the phase boundary location and composition proﬁle observed in the experiment (with an R2 value of 0.989):",
  "pilot_id": "10_1016_j_jnucmat_2019_151929_pilot_017",
  "source_file": "10_1016_j_jnucmat_2019_151929",
  "channel_a": {
   "value": 0.989
  },
  "channel_b": null,
  "self_audit": "yes",
  "derived_confidence": "medium",
  "id": "10_1016_j_jnucmat_2019_151929_018"
 },
 {
  "name_en": "Peak interdiffusion coefficient in beta (Petri and Dayananda)",
  "symbol": "D~_max (beta)",
  "value_type": "scalar",
  "value": 7.9e-14,
  "unit": "m^2/s",
  "material": "beta U-Zr",
  "temperature": "750 °C",
  "burnup_range": null,
  "category": "diffusion",
  "subcategory": "interdiffusion_coefficient",
  "equation": null,
  "notes": "Text states 79 × 10^-15 m^2/s; maximum of Petri and Dayananda's D~ profile in beta.",
  "question": "What peak interdiffusion coefficient did Petri and Dayananda calculate in beta?",
  "source_sentence": "Petri and Dayananda calculated maxima of 79  1015 and 86  1015 m2 =s in b and g, respectively.",
  "pilot_id": "10_1016_j_jnucmat_2019_151929_pilot_018",
  "source_file": "10_1016_j_jnucmat_2019_151929",
  "channel_a": {
   "value": 7.9e-14
  },
  "channel_b": {
   "value": 7.9e-14
  },
  "evidence_channel_b": "Petri and Dayananda calculated maxima of 79  10\u000415 and 86  10\u000415 m2 =s in b and g, respectively.",
  "self_audit": "no",
  "derived_confidence": "medium",
  "id": "10_1016_j_jnucmat_2019_151929_019"
 },
 {
  "name_en": "Peak interdiffusion coefficient in gamma (Petri and Dayananda)",
  "symbol": "D~_max (gamma)",
  "value_type": "scalar",
  "value": 8.6e-14,
  "unit": "m^2/s",
  "material": "gamma U-Zr",
  "temperature": "750 °C",
  "burnup_range": null,
  "category": "diffusion",
  "subcategory": "interdiffusion_coefficient",
  "equation": null,
  "notes": "Text states 86 × 10^-15 m^2/s.",
  "question": "What peak interdiffusion coefficient did Petri and Dayananda calculate in gamma?",
  "source_sentence": "Petri and Dayananda calculated maxima of 79  1015 and 86  1015 m2 =s in b and g, respectively.",
  "pilot_id": "10_1016_j_jnucmat_2019_151929_pilot_019",
  "source_file": "10_1016_j_jnucmat_2019_151929",
  "channel_a": {
   "value": 8.6e-14
  },
  "channel_b": {
   "value": 8.6e-14
  },
  "evidence_channel_b": "Petri and Dayananda calculated maxima of 79  10\u000415 and 86  10\u000415 m2 =s in b and g, respectively.",
  "self_audit": "no",
  "derived_confidence": "medium",
  "id": "10_1016_j_jnucmat_2019_151929_020"
 },
 {
  "name_en": "Phase plane location, simulation vs experiment",
  "symbol": "x_P",
  "value_type": "scalar",
  "value": 260,
  "unit": "µm",
  "material": "U-Zr diffusion couple",
  "temperature": "750 °C",
  "burnup_range": null,
  "category": "experiment",
  "subcategory": "response_function",
  "equation": null,
  "notes": "Simulation value 260 µm; experimental value 263 µm (Table 1).",
  "question": "What phase plane locations were predicted and measured?",
  "source_sentence": "xP                     mm                    260                     263",
  "pilot_id": "10_1016_j_jnucmat_2019_151929_pilot_020",
  "source_file": "10_1016_j_jnucmat_2019_151929",
  "channel_a": {
   "value": 260
  },
  "channel_b": {
   "value": 263
  },
  "evidence_channel_b": "xP                     mm                    260                     263",
  "self_audit": "yes",
  "derived_confidence": "low",
  "id": "10_1016_j_jnucmat_2019_151929_021"
 },
 {
  "name_en": "Matano plane location, simulation vs experiment",
  "symbol": "x_M",
  "value_type": "scalar",
  "value": 339,
  "unit": "µm",
  "material": "U-Zr diffusion couple",
  "temperature": "750 °C",
  "burnup_range": null,
  "category": "experiment",
  "subcategory": "response_function",
  "equation": "Eq. (17)",
  "notes": "Identical 339 µm for both simulation and experiment (Table 1).",
  "question": "What Matano plane locations were predicted and measured?",
  "source_sentence": "xM                                                              mm                    339                     339",
  "pilot_id": "10_1016_j_jnucmat_2019_151929_pilot_021",
  "source_file": "10_1016_j_jnucmat_2019_151929",
  "channel_a": {
   "value": 339
  },
  "channel_b": {
   "value": 339
  },
  "evidence_channel_b": "Within this system, the contact plane of the experimental diffusion couple was located at approximately 339 mm before annealing.",
  "self_audit": "yes",
  "derived_confidence": "high",
  "id": "10_1016_j_jnucmat_2019_151929_022"
 },
 {
  "name_en": "Peak interdiffusion flux, simulation vs experiment",
  "symbol": "|J~/r|_max",
  "value_type": "scalar",
  "value": 41,
  "unit": "10^-6 µm/s",
  "material": "U-Zr diffusion couple",
  "temperature": "750 °C",
  "burnup_range": null,
  "category": "diffusion",
  "subcategory": "interdiffusion_flux",
  "equation": "Eq. (18)",
  "notes": "Simulation 41; experiment 40, in units of 10^-6 µm/s (Table 1).",
  "question": "What peak interdiffusion fluxes were predicted and measured?",
  "source_sentence": "|J~/r|_max    10^-6 um/s    41    40  (Table 1)",
  "pilot_id": "10_1016_j_jnucmat_2019_151929_pilot_022",
  "source_file": "10_1016_j_jnucmat_2019_151929",
  "channel_a": {
   "value": 41
  },
  "channel_b": {
   "value": 41
  },
  "evidence_channel_b": "\u0004~J=rj                 10\u00046        mm/s        41                      40\n max",
  "self_audit": "yes",
  "derived_confidence": "high",
  "id": "10_1016_j_jnucmat_2019_151929_023"
 },
 {
  "name_en": "Average effective interdiffusion coefficient in beta, simulation vs experiment",
  "symbol": "D~_b^eff",
  "value_type": "scalar",
  "value": 67,
  "unit": "10^-15 m^2/s",
  "material": "beta U-Zr",
  "temperature": "750 °C",
  "burnup_range": null,
  "category": "diffusion",
  "subcategory": "effective_interdiffusion_coefficient",
  "equation": "Eq. (20)",
  "notes": "Simulation 67; experiment 60 (Table 1), i.e. 6.7e-14 vs 6.0e-14 m^2/s.",
  "question": "What average effective interdiffusion coefficients in beta were predicted and measured?",
  "source_sentence": "~ eff       1015 m2/s       67       60  (Db, Table 1)",
  "pilot_id": "10_1016_j_jnucmat_2019_151929_pilot_023",
  "source_file": "10_1016_j_jnucmat_2019_151929",
  "channel_a": {
   "value": 67
  },
  "channel_b": {
   "value": 67
  },
  "evidence_channel_b": "~ eff                  10\u000415 m2/s            67                      60\n D b",
  "self_audit": "yes",
  "derived_confidence": "high",
  "id": "10_1016_j_jnucmat_2019_151929_024"
 },
 {
  "name_en": "Average effective interdiffusion coefficient in gamma, simulation vs experiment",
  "symbol": "D~_g^eff",
  "value_type": "scalar",
  "value": 33,
  "unit": "10^-15 m^2/s",
  "material": "gamma U-Zr",
  "temperature": "750 °C",
  "burnup_range": null,
  "category": "diffusion",
  "subcategory": "effective_interdiffusion_coefficient",
  "equation": "Eq. (21)",
  "notes": "Simulation 33; experiment 30 (Table 1), i.e. 3.3e-14 vs 3.0e-14 m^2/s.",
  "question": "What average effective interdiffusion coefficients in gamma were predicted and measured?",
  "source_sentence": "~ eff       1015 m2/s       33       30  (Dg, Table 1)",
  "pilot_id": "10_1016_j_jnucmat_2019_151929_pilot_024",
  "source_file": "10_1016_j_jnucmat_2019_151929",
  "channel_a": {
   "value": 33
  },
  "channel_b": {
   "value": 33
  },
  "evidence_channel_b": "~ eff\n D\n                                                            10\u000415 m2/s            33                      30\n                                       g",
  "self_audit": "yes",
  "derived_confidence": "high",
  "id": "10_1016_j_jnucmat_2019_151929_025"
 },
 {
  "name_en": "Effective penetration depth in beta, simulation vs experiment",
  "symbol": "x_b^eff",
  "value_type": "scalar",
  "value": 89,
  "unit": "µm",
  "material": "beta U-Zr",
  "temperature": "750 °C",
  "burnup_range": null,
  "category": "diffusion",
  "subcategory": "penetration_depth",
  "equation": "Eq. (22)",
  "notes": "Simulation 89; experiment 86 (Table 1).",
  "question": "What effective penetration depth in beta was predicted and measured?",
  "source_sentence": "xb                     mm                    89                      86",
  "pilot_id": "10_1016_j_jnucmat_2019_151929_pilot_025",
  "source_file": "10_1016_j_jnucmat_2019_151929",
  "channel_a": {
   "value": 89
  },
  "channel_b": {
   "value": 89
  },
  "evidence_channel_b": "eff\n                                     xb                     mm                    89                      86",
  "self_audit": "yes",
  "derived_confidence": "high",
  "id": "10_1016_j_jnucmat_2019_151929_026"
 },
 {
  "name_en": "Effective penetration depth in gamma, simulation vs experiment",
  "symbol": "x_g^eff",
  "value_type": "scalar",
  "value": 62,
  "unit": "µm",
  "material": "gamma U-Zr",
  "temperature": "750 °C",
  "burnup_range": null,
  "category": "diffusion",
  "subcategory": "penetration_depth",
  "equation": "Eq. (23)",
  "notes": "Simulation 62; experiment 61 (Table 1).",
  "question": "What effective penetration depth in gamma was predicted and measured?",
  "source_sentence": "xg                                           mm                    62                      61",
  "pilot_id": "10_1016_j_jnucmat_2019_151929_pilot_026",
  "source_file": "10_1016_j_jnucmat_2019_151929",
  "channel_a": {
   "value": 62
  },
  "channel_b": {
   "value": 62
  },
  "evidence_channel_b": "eff\n                                                                                                     xg                                           62                      61",
  "self_audit": "yes",
  "derived_confidence": "high",
  "id": "10_1016_j_jnucmat_2019_151929_027"
 },
 {
  "name_en": "Relative change in D~_b^eff when switching interpolation function",
  "symbol": null,
  "value_type": "scalar",
  "value": 1.3,
  "unit": "%",
  "material": "U-Zr beta",
  "temperature": "750 °C",
  "burnup_range": null,
  "category": "other",
  "subcategory": "model_form_sensitivity",
  "equation": null,
  "notes": "Largest variation among response functions when switching from h_high to h_low.",
  "question": "How much did the response functions change between high- and low-order interpolation functions?",
  "source_sentence": "Of the response functions, ~ Db eff varied the most when switching from hhigh to hlow with a relative change of about 1.3%.",
  "pilot_id": "10_1016_j_jnucmat_2019_151929_pilot_027",
  "source_file": "10_1016_j_jnucmat_2019_151929",
  "channel_a": {
   "value": 1.3
  },
  "channel_b": null,
  "self_audit": "yes",
  "derived_confidence": "medium",
  "id": "10_1016_j_jnucmat_2019_151929_028"
 },
 {
  "name_en": "Interface energy range for body-centered cubic metals",
  "symbol": null,
  "value_type": "range",
  "value": [
   0.1,
   3.5
  ],
  "unit": "J/m^2",
  "material": "bcc metals (typical)",
  "temperature": null,
  "burnup_range": null,
  "category": "other",
  "subcategory": "interface_energy",
  "equation": null,
  "notes": "Literature range used to bound the sensitivity study on sigma.",
  "question": "What range of interface energies is typical for bcc metals?",
  "source_sentence": "Typical interface energy values for body-centered cubic metals range from 0.1 to 3.5 J/m2 [48].",
  "pilot_id": "10_1016_j_jnucmat_2019_151929_pilot_028",
  "source_file": "10_1016_j_jnucmat_2019_151929",
  "channel_a": {
   "value": [
    0.1,
    3.5
   ]
  },
  "channel_b": null,
  "self_audit": "yes",
  "derived_confidence": "medium",
  "id": "10_1016_j_jnucmat_2019_151929_029"
 },
 {
  "name_en": "R-squared using average effective interdiffusion coefficients",
  "symbol": "R^2",
  "value_type": "scalar",
  "value": 0.939,
  "unit": null,
  "material": "U-Zr diffusion couple",
  "temperature": "750 °C",
  "burnup_range": null,
  "category": "diffusion",
  "subcategory": "fit_quality",
  "equation": null,
  "notes": "Petri and Dayananda average effective interdiffusion coefficients gave poorest agreement.",
  "question": "How well did average effective interdiffusion coefficients reproduce the experiment?",
  "source_sentence": "The average effective interdiffusion coefﬁcients yield the poorest agreement with an R2 value of 0.939, which indicates that composition dependence must be considered to adequately describe the diffusion behavior of these alloys.",
  "pilot_id": "10_1016_j_jnucmat_2019_151929_pilot_029",
  "source_file": "10_1016_j_jnucmat_2019_151929",
  "channel_a": {
   "value": 0.939
  },
  "channel_b": {
   "value": 0.939
  },
  "evidence_channel_b": "The average effective interdiffusion coefﬁcients yield the poorest agreement with an R2 value of 0.939, which indicates that composition dependence must be considered to adequately describe the diffusion behavior of these alloys.",
  "self_audit": "yes",
  "derived_confidence": "high",
  "id": "10_1016_j_jnucmat_2019_151929_030"
 },
 {
  "name_en": "R-squared using Hofman et al. gamma interdiffusivity",
  "symbol": "R^2",
  "value_type": "scalar",
  "value": 0.96,
  "unit": null,
  "material": "U-Zr (gamma)",
  "temperature": "750 °C",
  "burnup_range": null,
  "category": "diffusion",
  "subcategory": "fit_quality",
  "equation": null,
  "notes": "Composition-dependent gamma diffusion parameters from Hofman et al.",
  "question": "How well did Hofman et al. gamma diffusion parameters reproduce the experiment?",
  "source_sentence": "As expected, the composition-dependent g diffusion parameters calculated by Hofman et al. and Li et al. yield better results with R2 values of 0.960 and 0.966, respectively.",
  "pilot_id": "10_1016_j_jnucmat_2019_151929_pilot_030",
  "source_file": "10_1016_j_jnucmat_2019_151929",
  "channel_a": {
   "value": 0.96
  },
  "channel_b": {
   "value": 0.96
  },
  "evidence_channel_b": "As expected, the composition-dependent g diffusion parameters calculated by Hofman et al. and Li et al. yield better results with R2 values of 0.960 and 0.966, respectively.",
  "self_audit": "yes",
  "derived_confidence": "high",
  "id": "10_1016_j_jnucmat_2019_151929_031"
 },
 {
  "name_en": "R-squared using Li et al. DICTRA atomic mobilities",
  "symbol": "R^2",
  "value_type": "scalar",
  "value": 0.966,
  "unit": null,
  "material": "U-Zr (gamma)",
  "temperature": "750 °C",
  "burnup_range": null,
  "category": "diffusion",
  "subcategory": "fit_quality",
  "equation": null,
  "notes": "DICTRA atomic mobilities of U and Zr in gamma from Li et al.",
  "question": "How well did Li et al. DICTRA mobilities reproduce the experiment?",
  "source_sentence": "As expected, the composition-dependent g diffusion parameters calculated by Hofman et al. and Li et al. yield better results with R2 values of 0.960 and 0.966, respectively.",
  "pilot_id": "10_1016_j_jnucmat_2019_151929_pilot_031",
  "source_file": "10_1016_j_jnucmat_2019_151929",
  "channel_a": {
   "value": 0.966
  },
  "channel_b": {
   "value": 0.966
  },
  "evidence_channel_b": "As expected, the composition-dependent g diffusion parameters calculated by Hofman et al. and Li et al. yield better results with R2 values of 0.960 and 0.966, respectively.",
  "self_audit": "yes",
  "derived_confidence": "high",
  "id": "10_1016_j_jnucmat_2019_151929_032"
 },
 {
  "name_en": "Ratio of current-work diffusion parameters to literature parameters near beta-gamma interface",
  "symbol": null,
  "value_type": "range",
  "value": [
   3,
   14
  ],
  "unit": null,
  "material": "U-Zr beta-gamma interface region",
  "temperature": "750 °C",
  "burnup_range": null,
  "category": "diffusion",
  "subcategory": "parameter_comparison",
  "equation": null,
  "notes": "Composition-dependent parameters identified in the current work are 3–14 times larger near the interface than other published parameters.",
  "question": "By how much do the current-work diffusion parameters exceed literature values near the beta-gamma interface?",
  "source_sentence": "It is therefore interesting to note that the composition-dependent diffusion parameters identiﬁed in the current work are 3e14 times larger in the vicinity of the b-g interface than the other parameters and yet agree most closely with the experimental results.",
  "pilot_id": "10_1016_j_jnucmat_2019_151929_pilot_032",
  "source_file": "10_1016_j_jnucmat_2019_151929",
  "channel_a": {
   "value": [
    3,
    14
   ]
  },
  "channel_b": {
   "value": [
    3,
    14
   ]
  },
  "evidence_channel_b": "It is therefore interesting to note that the composition-dependent diffusion parameters identiﬁed in the current work are 3e14 times larger in the vicinity of the b-g interface than the other parameters and yet agree most closely with the experimental results.",
  "self_audit": "no",
  "derived_confidence": "medium",
  "id": "10_1016_j_jnucmat_2019_151929_033"
 },
 {
  "name_en": "Sensitivity slope of D~_b^eff to M_b modifier",
  "symbol": null,
  "value_type": "scalar",
  "value": 6.9976e-14,
  "unit": "m^2/s",
  "material": "U-Zr beta",
  "temperature": "750 °C",
  "burnup_range": null,
  "category": "other",
  "subcategory": "sensitivity_slope",
  "equation": null,
  "notes": "Linear sensitivity slope; text states 69.976 × 10^-15 m^2/s.",
  "question": "What is the sensitivity of D~_b^eff to variations in M_b?",
  "source_sentence": "The slopes of the linear sensitivities in the ~ Db and D~geff subplots are 69:976  10 15 and 0:072  10 15 m2 /s, respectively.",
  "pilot_id": "10_1016_j_jnucmat_2019_151929_pilot_033",
  "source_file": "10_1016_j_jnucmat_2019_151929",
  "channel_a": {
   "value": 6.9976e-14
  },
  "channel_b": null,
  "self_audit": "no",
  "derived_confidence": "low",
  "id": "10_1016_j_jnucmat_2019_151929_034"
 },
 {
  "name_en": "Sensitivity slope of D~_g^eff to M_b modifier",
  "symbol": null,
  "value_type": "scalar",
  "value": -7.2e-17,
  "unit": "m^2/s",
  "material": "U-Zr gamma",
  "temperature": "750 °C",
  "burnup_range": null,
  "category": "other",
  "subcategory": "sensitivity_slope",
  "equation": null,
  "notes": "Minor coupling effect; text states -0.072 × 10^-15 m^2/s.",
  "question": "What is the sensitivity of D~_g^eff to variations in M_b?",
  "source_sentence": "The slopes of the linear sensitivities in the ~ Db and D~geff subplots are 69:976  10 15 and 0:072  10 15 m2 /s, respectively.",
  "pilot_id": "10_1016_j_jnucmat_2019_151929_pilot_034",
  "source_file": "10_1016_j_jnucmat_2019_151929",
  "channel_a": {
   "value": -7.2e-17
  },
  "channel_b": null,
  "self_audit": "no",
  "derived_confidence": "low",
  "id": "10_1016_j_jnucmat_2019_151929_035"
 },
 {
  "name_en": "Sensitivity slope of D~_b^eff to M_g modifier",
  "symbol": null,
  "value_type": "scalar",
  "value": -6.79e-16,
  "unit": "m^2/s",
  "material": "U-Zr beta",
  "temperature": "750 °C",
  "burnup_range": null,
  "category": "other",
  "subcategory": "sensitivity_slope",
  "equation": null,
  "notes": "Text states -0.679 × 10^-15 m^2/s; interphase coupling.",
  "question": "What is the sensitivity of D~_b^eff to variations in M_g?",
  "source_sentence": "The slopes of the linear sensitivities in the D~beff and D~geff subplots are 0:679   10 15 and 33:687  1015 m2/s, respectively.",
  "pilot_id": "10_1016_j_jnucmat_2019_151929_pilot_035",
  "source_file": "10_1016_j_jnucmat_2019_151929",
  "channel_a": {
   "value": -6.79e-16
  },
  "channel_b": null,
  "self_audit": "no",
  "derived_confidence": "low",
  "id": "10_1016_j_jnucmat_2019_151929_036"
 },
 {
  "name_en": "Sensitivity slope of D~_g^eff to M_g modifier",
  "symbol": null,
  "value_type": "scalar",
  "value": 3.3687e-14,
  "unit": "m^2/s",
  "material": "U-Zr gamma",
  "temperature": "750 °C",
  "burnup_range": null,
  "category": "other",
  "subcategory": "sensitivity_slope",
  "equation": null,
  "notes": "Text states 33.687 × 10^-15 m^2/s; system is more sensitive to M_g than to M_b.",
  "question": "What is the sensitivity of D~_g^eff to variations in M_g?",
  "source_sentence": "The slopes of the linear sensitivities in the D~beff and D~geff subplots are 0:679   10 15 and 33:687  1015 m2/s, respectively.",
  "pilot_id": "10_1016_j_jnucmat_2019_151929_pilot_036",
  "source_file": "10_1016_j_jnucmat_2019_151929",
  "channel_a": {
   "value": 3.3687e-14
  },
  "channel_b": null,
  "self_audit": "no",
  "derived_confidence": "low",
  "id": "10_1016_j_jnucmat_2019_151929_037"
 },
 {
  "name_en": "Length scale of diffusion and phase boundary migration",
  "symbol": null,
  "value_type": "scalar",
  "value": 70,
  "unit": "µm",
  "material": "U-Zr diffusion couple",
  "temperature": "750 °C",
  "burnup_range": null,
  "category": "diffusion",
  "subcategory": "length_scale",
  "equation": null,
  "notes": "Sets upper bound on appropriate interface width values.",
  "question": "Over what distance did diffusion and phase boundary migration occur in the simulations?",
  "source_sentence": "In the current work, these selections produce diffusion and phase boundary migration across approximately 70 mm.",
  "pilot_id": "10_1016_j_jnucmat_2019_151929_pilot_037",
  "source_file": "10_1016_j_jnucmat_2019_151929",
  "channel_a": {
   "value": 70
  },
  "channel_b": null,
  "self_audit": "yes",
  "derived_confidence": "medium",
  "id": "10_1016_j_jnucmat_2019_151929_038"
 },
 {
  "name_en": "Zr composition measurement uncertainty used in current work",
  "symbol": null,
  "value_type": "scalar",
  "value": 1.5,
  "unit": "at%",
  "material": "U-Zr diffusion couple",
  "temperature": null,
  "burnup_range": null,
  "category": "experiment",
  "subcategory": "measurement_uncertainty",
  "equation": null,
  "notes": "Largest of the uncertainty estimates, adopted for all composition measurements.",
  "question": "What composition measurement uncertainty was adopted?",
  "source_sentence": "Ultimately, the largest of the uncertainty estimates (±1:5 at%) was selected for use in the current work to avoid overstating the uncertainty associated with each composition measurement.",
  "pilot_id": "10_1016_j_jnucmat_2019_151929_pilot_038",
  "source_file": "10_1016_j_jnucmat_2019_151929",
  "channel_a": {
   "value": 1.5
  },
  "channel_b": {
   "value": 1.5
  },
  "evidence_channel_b": "Petri and Dayananda reported EDX measurements of 17:0±1:5 at% for the g phase alloy.",
  "self_audit": "yes",
  "derived_confidence": "high",
  "id": "10_1016_j_jnucmat_2019_151929_039"
 },
 {
  "name_en": "U-20Zr alloy Zr content by mass spectroscopy",
  "symbol": null,
  "value_type": "scalar",
  "value": 21.5,
  "unit": "at%",
  "material": "U-20Zr (gamma phase alloy)",
  "temperature": "750 C",
  "burnup_range": null,
  "category": "material_composition",
  "subcategory": "alloy_composition",
  "equation": null,
  "notes": "uncertainty ±1.1 at%; OCR colon-decimal '21:5' read as 21.5",
  "question": "What Zr content was measured by mass spectroscopy for the U-20Zr alloy?",
