Repository: Etoile04/NFMD

# NFMD — Nuclear Fuel Material Database

**AI-driven parameter knowledge base for nuclear fuel materials**
An end-to-end pipeline for literature retrieval, PDF parsing, knowledge extraction, parameter validation, and database ingestion — building a queryable nuclear fuel material parameter database for fuel performance codes (JSRT, BISON, etc.).

---

## 🏗️ Architecture

```
┌───────────────────────────────────────────────────────────┐
│                      Client Layer                         │
│         Feishu Bitable / Supabase Studio / REST API       │
├───────────────────────────────────────────────────────────┤
│                   FastAPI REST API                        │

File: docs/acceptance/fulltext-pilot-2026-09-11/batch2-records/10_1016_j_jnucmat_2025_155851.json (part 1 of 7)
[
 {
  "name_en": "Number of HFIR irradiation cycles",
  "symbol": null,
  "value_type": "scalar",
  "value": 2,
  "unit": "cycles",
  "material": null,
  "temperature": null,
  "burnup_range": null,
  "category": "irradiation",
  "subcategory": null,
  "equation": null,
  "notes": null,
  "question": "For how many cycles were the U-10Mo and U-17Mo disks irradiated in HFIR?",
  "source_sentence": "• U-10Mo and U-17Mo disks have been irradiated in HFIR for 2, 4, and 8 cycles",
  "pilot_id": "10_1016_j_jnucmat_2025_155851_pilot_000",
  "source_file": "10_1016_j_jnucmat_2025_155851",
  "channel_a": {
   "value": 2
  },
  "channel_b": null,
  "self_audit": "yes",
  "derived_confidence": "medium",
  "id": "10_1016_j_jnucmat_2025_155851_001"
 },
 {
  "name_en": "Number of HFIR irradiation cycles (4)",
  "symbol": null,
  "value_type": "scalar",
  "value": 4,
  "unit": "cycles",
  "material": null,
  "temperature": null,
  "burnup_range": null,
  "category": "irradiation",
  "subcategory": null,
  "equation": null,
  "notes": null,
  "question": "What cycle counts were used in the irradiation campaign?",
  "source_sentence": "One target was irradiated for two cycles (lowest burnup), the second was irradiated for four cycles (medium burnup), and the final target was irradiated for eight cycles (highest burnup).",
  "pilot_id": "10_1016_j_jnucmat_2025_155851_pilot_001",
  "source_file": "10_1016_j_jnucmat_2025_155851",
  "channel_a": {
   "value": 4
  },
  "channel_b": null,
  "self_audit": "no",
  "derived_confidence": "low",
  "id": "10_1016_j_jnucmat_2025_155851_002"
 },
 {
  "name_en": "Number of HFIR irradiation cycles (8)",
  "symbol": null,
  "value_type": "scalar",
  "value": 8,
  "unit": "cycles",
  "material": null,
  "temperature": null,
  "burnup_range": null,
  "category": "irradiation",
  "subcategory": null,
  "equation": null,
  "notes": null,
  "question": "What was the longest irradiation duration in cycles?",
  "source_sentence": "One target was irradiated for two cycles (lowest burnup), the second was irradiated for four cycles (medium burnup), and the final target was irradiated for eight cycles (highest burnup).",
  "pilot_id": "10_1016_j_jnucmat_2025_155851_pilot_002",
  "source_file": "10_1016_j_jnucmat_2025_155851",
  "channel_a": {
   "value": 8
  },
  "channel_b": null,
  "self_audit": "no",
  "derived_confidence": "low",
  "id": "10_1016_j_jnucmat_2025_155851_003"
 },
 {
  "name_en": "Irradiation temperature range",
  "symbol": "Tirr",
  "value_type": "range",
  "value": [
   250,
   500
  ],
  "unit": "◦ C",
  "material": null,
  "temperature": "250–500◦ C",
  "burnup_range": null,
  "category": "irradiation",
  "subcategory": null,
  "equation": null,
  "notes": null,
  "question": "What was the range of irradiation temperatures?",
  "source_sentence": "• Tirr was between 250 and 500◦ C and maximum fission density was 6.8×1020 cm− 3",
  "pilot_id": "10_1016_j_jnucmat_2025_155851_pilot_003",
  "source_file": "10_1016_j_jnucmat_2025_155851",
  "channel_a": {
   "value": [
    250,
    500
   ]
  },
  "channel_b": null,
  "self_audit": "yes",
  "derived_confidence": "medium",
  "id": "10_1016_j_jnucmat_2025_155851_004"
 },
 {
  "name_en": "Maximum fission density",
  "symbol": null,
  "value_type": "scalar",
  "value": 6.8e+20,
  "unit": "cm−3",
  "material": null,
  "temperature": null,
  "burnup_range": null,
  "category": "irradiation",
  "subcategory": "fission density",
  "equation": null,
  "notes": "OCR dropped superscript: '6.8×1020 cm− 3' means 6.8×10^20 cm−3",
  "question": "What was the maximum fission density achieved in the irradiation?",
  "source_sentence": "• Tirr was between 250 and 500◦ C and maximum fission density was 6.8×1020 cm− 3",
  "pilot_id": "10_1016_j_jnucmat_2025_155851_pilot_004",
  "source_file": "10_1016_j_jnucmat_2025_155851",
  "channel_a": {
   "value": 6.8e+20
  },
  "channel_b": {
   "value": 6.8e+20
  },
  "evidence_channel_b": "Tirr was between 250 and 500◦ C and maximum fission density was 6.8×1020 cm− 3",
  "self_audit": "yes",
  "derived_confidence": "high",
  "id": "10_1016_j_jnucmat_2025_155851_005"
 },
 {
  "name_en": "Minimum fission density",
  "symbol": null,
  "value_type": "scalar",
  "value": 1.3e+20,
  "unit": "cm−3",
  "material": null,
  "temperature": null,
  "burnup_range": null,
  "category": "irradiation",
  "subcategory": "fission density",
  "equation": null,
  "notes": "OCR dropped superscript",
  "question": "What was the lowest fission density reached in the experiment?",
  "source_sentence": "The present paper reports on initial postirradiation examination (PIE) of U-10Mo and U-17Mo irradiated between 250◦ C and 500◦ C and 1.3×1020 to 6.8×1020 cm− 3 fission density, corresponding to 0.42 to 2.26% FIMA.",
  "pilot_id": "10_1016_j_jnucmat_2025_155851_pilot_005",
  "source_file": "10_1016_j_jnucmat_2025_155851",
  "channel_a": {
   "value": 1.3e+20
  },
  "channel_b": {
   "value": 1.3e+20
  },
  "evidence_channel_b": "U-17Mo             250                     3.3 ± 0.3             3.1 ± 0.3                 2.5 ± 0.4          1.3                  2.3                    4.1",
  "self_audit": "yes",
  "derived_confidence": "high",
  "id": "10_1016_j_jnucmat_2025_155851_006"
 },
 {
  "name_en": "Fuel disk nominal thickness",
  "symbol": null,
  "value_type": "scalar",
  "value": 0.8,
  "unit": "mm",
  "material": null,
  "temperature": null,
  "burnup_range": null,
  "category": "experiment",
  "subcategory": "specimen geometry",
  "equation": null,
  "notes": null,
  "question": "How thick were the irradiated fuel disks?",
  "source_sentence": "Approximately 0.8 mm thick disks were irradiated at target temperatures of 250◦ C, 350◦ C, 450◦ C, and 500◦ C up to three different fission densities, culminating at a maximum fission density of 6.8×1020 cm− 3.",
  "pilot_id": "10_1016_j_jnucmat_2025_155851_pilot_006",
  "source_file": "10_1016_j_jnucmat_2025_155851",
  "channel_a": {
   "value": 0.8
  },
  "channel_b": {
   "value": 0.8
  },
  "evidence_channel_b": "Each subcapsule comprised a fuel disk, nominally 0.8 mm thick and 3 mm in diameter, Mo heater tube, Mo fuel dish and SiC passive ther­mometry (Fig. 1).",
  "self_audit": "yes",
  "derived_confidence": "high",
  "id": "10_1016_j_jnucmat_2025_155851_007"
 },
 {
  "name_en": "Target irradiation temperatures",
  "symbol": null,
  "value_type": "text",
  "value": "250◦ C, 350◦ C, 450◦ C, and 500◦ C",
  "unit": null,
  "material": null,
  "temperature": null,
  "burnup_range": null,
  "category": "irradiation",
  "subcategory": null,
  "equation": null,
  "notes": null,
  "question": "What target temperatures were used for the irradiations?",
  "source_sentence": "Approximately 0.8 mm thick disks were irradiated at target temperatures of 250◦ C, 350◦ C, 450◦ C, and 500◦ C up to three different fission densities, culminating at a maximum fission density of 6.8×1020 cm− 3.",
  "pilot_id": "10_1016_j_jnucmat_2025_155851_pilot_007",
  "source_file": "10_1016_j_jnucmat_2025_155851",
  "channel_a": {
   "value": "250◦ C, 350◦ C, 450◦ C, and 500◦ C"
  },
  "channel_b": null,
  "self_audit": "no",
  "derived_confidence": "low",
  "id": "10_1016_j_jnucmat_2025_155851_008"
 },
 {
  "name_en": "Initial fission rate range",
  "symbol": null,
  "value_type": "range",
  "value": [
   30000000000000.0,
   60000000000000.0
  ],
  "unit": "cm−3s−1",
  "material": null,
  "temperature": null,
  "burnup_range": null,
  "category": "irradiation",
  "subcategory": "fission rate",
  "equation": null,
  "notes": "OCR dropped superscripts",
  "question": "What was the fission rate at the start of the irradiation?",
  "source_sentence": "Fission rates decayed from 3 – 6 × 1013 cm− 3s− 1 to 2 – 4 × 1013 cm− 3s− 1 over the course of the longest, eight cycle, irradiation as the 235U was consumed and the 239Pu concentration accumulated.",
  "pilot_id": "10_1016_j_jnucmat_2025_155851_pilot_008",
  "source_file": "10_1016_j_jnucmat_2025_155851",
  "channel_a": {
   "value": [
    30000000000000.0,
    60000000000000.0
   ]
  },
  "channel_b": null,
  "self_audit": "no",
  "derived_confidence": "low",
  "id": "10_1016_j_jnucmat_2025_155851_009"
 },
 {
  "name_en": "Final fission rate range",
  "symbol": null,
  "value_type": "range",
  "value": [
   20000000000000.0,
   40000000000000.0
  ],
  "unit": "cm−3s−1",
  "material": null,
  "temperature": null,
  "burnup_range": null,
  "category": "irradiation",
  "subcategory": "fission rate",
  "equation": null,
  "notes": "OCR dropped superscripts",
  "question": "What was the fission rate at the end of the eight-cycle irradiation?",
  "source_sentence": "Fission rates decayed from 3 – 6 × 1013 cm− 3s− 1 to 2 – 4 × 1013 cm− 3s− 1 over the course of the longest, eight cycle, irradiation as the 235U was consumed and the 239Pu concentration accumulated.",
  "pilot_id": "10_1016_j_jnucmat_2025_155851_pilot_009",
  "source_file": "10_1016_j_jnucmat_2025_155851",
  "channel_a": {
   "value": [
    20000000000000.0,
    40000000000000.0
   ]
  },
  "channel_b": null,
  "self_audit": "no",
  "derived_confidence": "low",
  "id": "10_1016_j_jnucmat_2025_155851_010"
 },
 {
  "name_en": "Simulated average temperature deviation from target",
  "symbol": null,
  "value_type": "scalar",
  "value": 50,
  "unit": "◦ C",
  "material": null,
  "temperature": null,
  "burnup_range": null,
  "category": "thermal",
  "subcategory": "simulation",
  "equation": null,
  "notes": null,
  "question": "How close were the average simulated temperatures to the target temperatures?",
  "source_sentence": "Furthermore, average simulated temperatures were within 50◦ C of the target temperatures, except for the 500◦ C irradiation, for which the temperature variation was 62◦ C, 32◦ C, and 90◦ C in the in two, four, and eight cycle irradiations, respectively.",
  "pilot_id": "10_1016_j_jnucmat_2025_155851_pilot_010",
  "source_file": "10_1016_j_jnucmat_2025_155851",
  "channel_a": {
   "value": 50
  },
  "channel_b": {
   "value": 50
  },
  "evidence_channel_b": "This decrease over time was nearly inconsequential, particularly compared with the intracycle 50◦ C variation over time.",
  "self_audit": "yes",
  "derived_confidence": "high",
  "id": "10_1016_j_jnucmat_2025_155851_011"
 },
 {
  "name_en": "Temperature variation, 500◦ C two-cycle irradiation",
  "symbol": null,
  "value_type": "scalar",
  "value": 62,
  "unit": "◦ C",
  "material": "U-10Mo",
  "temperature": "500◦ C (target)",
  "burnup_range": "2 cycles",
  "category": "thermal",
  "subcategory": "simulation",
  "equation": null,
  "notes": null,
  "question": "What was the temperature variation in the 500◦ C two-cycle irradiation?",
  "source_sentence": "Furthermore, average simulated temperatures were within 50◦ C of the target temperatures, except for the 500◦ C irradiation, for which the temperature variation was 62◦ C, 32◦ C, and 90◦ C in the in two, four, and eight cycle irradiations, respectively.",
  "pilot_id": "10_1016_j_jnucmat_2025_155851_pilot_011",
  "source_file": "10_1016_j_jnucmat_2025_155851",
  "channel_a": {
   "value": 62
  },
  "channel_b": {
   "value": 62
  },
  "evidence_channel_b": "Furthermore, average simulated temperatures were within 50◦ C of the target temperatures, except for the 500◦ C irradiation, for which the temperature variation was 62◦ C, 32◦ C, and 90◦ C in the in two, four, and eight cycle irradiations, respectively.",
  "self_audit": "yes",
  "derived_confidence": "high",
  "id": "10_1016_j_jnucmat_2025_155851_012"
 },
 {
  "name_en": "Temperature variation, 500◦ C four-cycle irradiation",
  "symbol": null,
  "value_type": "scalar",
  "value": 32,
  "unit": "◦ C",
  "material": "U-10Mo",
  "temperature": "500◦ C (target)",
  "burnup_range": "4 cycles",
  "category": "thermal",
  "subcategory": "simulation",
  "equation": null,
  "notes": null,
  "question": "What was the temperature variation in the 500◦ C four-cycle irradiation?",
  "source_sentence": "Furthermore, average simulated temperatures were within 50◦ C of the target temperatures, except for the 500◦ C irradiation, for which the temperature variation was 62◦ C, 32◦ C, and 90◦ C in the in two, four, and eight cycle irradiations, respectively.",
  "pilot_id": "10_1016_j_jnucmat_2025_155851_pilot_012",
  "source_file": "10_1016_j_jnucmat_2025_155851",
  "channel_a": {
   "value": 32
  },
  "channel_b": {
   "value": 32
  },
  "evidence_channel_b": "Furthermore, average simulated temperatures were within 50◦ C of the target temperatures, except for the 500◦ C irradiation, for which the temperature variation was 62◦ C, 32◦ C, and 90◦ C in the in two, four, and eight cycle irradiations, respectively.",
  "self_audit": "yes",
  "derived_confidence": "high",
  "id": "10_1016_j_jnucmat_2025_155851_013"
 },
 {
  "name_en": "Temperature variation, 500◦ C eight-cycle irradiation",
  "symbol": null,
  "value_type": "scalar",
  "value": 90,
  "unit": "◦ C",
  "material": "U-10Mo",
  "temperature": "500◦ C (target)",
  "burnup_range": "8 cycles",
  "category": "thermal",
  "subcategory": "simulation",
  "equation": null,
  "notes": null,
  "question": "What was the temperature variation in the 500◦ C eight-cycle irradiation?",
  "source_sentence": "Furthermore, average simulated temperatures were within 50◦ C of the target temperatures, except for the 500◦ C irradiation, for which the temperature variation was 62◦ C, 32◦ C, and 90◦ C in the in two, four, and eight cycle irradiations, respectively.",
  "pilot_id": "10_1016_j_jnucmat_2025_155851_pilot_013",
  "source_file": "10_1016_j_jnucmat_2025_155851",
  "channel_a": {
   "value": 90
  },
  "channel_b": {
   "value": 90
  },
  "evidence_channel_b": "Furthermore, average simulated temperatures were within 50◦ C of the target temperatures, except for the 500◦ C irradiation, for which the temperature variation was 62◦ C, 32◦ C, and 90◦ C in the in two, four, and eight cycle irradiations, respectively.",
  "self_audit": "yes",
  "derived_confidence": "high",
  "id": "10_1016_j_jnucmat_2025_155851_014"
 },
 {
  "name_en": "Fission gas release range for medium- to highest-burnup U-10Mo",
  "symbol": "FGR",
  "value_type": "range",
  "value": [
   40,
   80
  ],
  "unit": "%",
  "material": "U-10Mo",
  "temperature": "350◦ C–500◦ C",
  "burnup_range": "medium to highest",
  "category": "other",
  "subcategory": null,
  "equation": null,
  "notes": null,
  "question": "How much fission gas release was found for the medium- to highest-burnup U-10Mo samples at 350–500◦ C?",
  "source_sentence": "Significant (40%–80%) FGR was found for the medium- to highest-burnup U-10Mo samples irradiated at target temperatures 350◦ C–500◦ C.",
  "pilot_id": "10_1016_j_jnucmat_2025_155851_pilot_014",
  "source_file": "10_1016_j_jnucmat_2025_155851",
  "channel_a": {
   "value": [
    40,
    80
   ]
  },
  "channel_b": null,
  "self_audit": "yes",
  "derived_confidence": "medium",
  "id": "10_1016_j_jnucmat_2025_155851_015"
 },
 {
  "name_en": "Thickness swelling of high-gas-release samples",
  "symbol": null,
  "value_type": "range",
  "value": [
   13,
   35
  ],
  "unit": "%",
  "material": null,
  "temperature": null,
  "burnup_range": null,
  "category": "swelling",
  "subcategory": "thickness swelling",
  "equation": null,
  "notes": null,
  "question": "How much thickness swelling did high-fission-gas-release samples exhibit?",
  "source_sentence": "Significant FGR correlated with sample thickness swelling, which was as high as 13%–35% for high-release samples and below 7% for all other (low–gas release) samples.",
  "pilot_id": "10_1016_j_jnucmat_2025_155851_pilot_015",
  "source_file": "10_1016_j_jnucmat_2025_155851",
  "channel_a": {
   "value": [
    13,
    35
   ]
  },
  "channel_b": null,
  "self_audit": "yes",
  "derived_confidence": "medium",
  "id": "10_1016_j_jnucmat_2025_155851_016"
 },
 {
  "name_en": "Thickness swelling of low-gas-release samples (upper bound)",
  "symbol": null,
  "value_type": "scalar",
  "value": 7,
  "unit": "%",
  "material": null,
  "temperature": null,
  "burnup_range": null,
  "category": "swelling",
  "subcategory": "thickness swelling",
  "equation": null,
  "notes": null,
  "question": "What was the maximum thickness swelling of low-gas-release samples?",
  "source_sentence": "Significant FGR correlated with sample thickness swelling, which was as high as 13%–35% for high-release samples and below 7% for all other (low–gas release) samples.",
  "pilot_id": "10_1016_j_jnucmat_2025_155851_pilot_016",
  "source_file": "10_1016_j_jnucmat_2025_155851",
  "channel_a": {
   "value": 7
  },
  "channel_b": null,
  "self_audit": "yes",
  "derived_confidence": "medium",
  "id": "10_1016_j_jnucmat_2025_155851_017"
 },
 {
  "name_en": "Overall swelling range observed",
  "symbol": null,
  "value_type": "text",
  "value": "~0 to 35%",
  "unit": "%",
  "material": null,
  "temperature": null,
  "burnup_range": null,
  "category": "swelling",
  "subcategory": null,
  "equation": null,
  "notes": null,
  "question": "What overall range of swelling was observed in this study?",
  "source_sentence": "• Swelling correlated strongly with fission gas release, ranging from ~0 to 35%",
  "pilot_id": "10_1016_j_jnucmat_2025_155851_pilot_017",
  "source_file": "10_1016_j_jnucmat_2025_155851",
  "channel_a": {
   "value": "~0 to 35%"
  },
  "channel_b": null,
  "self_audit": "yes",
  "derived_confidence": "medium",
  "id": "10_1016_j_jnucmat_2025_155851_018"
 },
 {
  "name_en": "235U enrichment",
  "symbol": null,
  "value_type": "scalar",
  "value": 1,
  "unit": "%",
  "material": "U-10Mo / U-17Mo",
  "temperature": null,
  "burnup_range": null,
  "category": "experiment",
  "subcategory": "fuel composition",
  "equation": null,
  "notes": null,
  "question": "What 235U enrichment were the samples prepared with?",
  "source_sentence": "All samples were prepared with 1% 235U enrichment.",
  "pilot_id": "10_1016_j_jnucmat_2025_155851_pilot_018",
  "source_file": "10_1016_j_jnucmat_2025_155851",
  "channel_a": {
   "value": 1
  },
  "channel_b": {
   "value": 1
  },
  "evidence_channel_b": "All samples were prepared with 1% 235 U enrichment.",
  "self_audit": "yes",
  "derived_confidence": "high",
  "id": "10_1016_j_jnucmat_2025_155851_019"
 },
 {
  "name_en": "Fast-reactor FGR from literature at high burnup",
  "symbol": null,
  "value_type": "range",
  "value": [
   50,
   70
  ],
  "unit": "%",
  "material": "U-10Mo",
  "temperature": null,
  "burnup_range": ">1–2% FIMA",
  "category": "other",
  "subcategory": "literature",
  "equation": null,
  "notes": null,
  "question": "What fission gas release has fast reactor research reported for U-10Mo at high burnup?",
  "source_sentence": "Fast reactor research has shown fission gas release of approximately 50-70% at high burnup at burnups greater than 1 – 2% fissions per initial heavy metal atom (FIMA) and swelling on the order of 10 – 20%.",
  "pilot_id": "10_1016_j_jnucmat_2025_155851_pilot_019",
  "source_file": "10_1016_j_jnucmat_2025_155851",
  "channel_a": {
   "value": [
    50,
    70
   ]
  },
  "channel_b": null,
  "self_audit": "yes",
  "derived_confidence": "medium",
  "id": "10_1016_j_jnucmat_2025_155851_020"
 },
 {
  "name_en": "Fast-reactor burnup threshold for FGR (literature)",
  "symbol": null,
  "value_type": "range",
  "value": [
   1,
   2
  ],
  "unit": "% FIMA",
  "material": "U-10Mo",
  "temperature": null,
  "burnup_range": null,
  "category": "other",
  "subcategory": "literature",
  "equation": null,
  "notes": null,
  "question": "At what burnup does significant fission gas release begin in fast reactor U-10Mo?",
  "source_sentence": "Fast reactor research has shown fission gas release of approximately 50-70% at high burnup at burnups greater than 1 – 2% fissions per initial heavy metal atom (FIMA) and swelling on the order of 10 – 20%.",
  "pilot_id": "10_1016_j_jnucmat_2025_155851_pilot_020",
  "source_file": "10_1016_j_jnucmat_2025_155851",
  "channel_a": {
   "value": [
    1,
    2
   ]
  },
  "channel_b": null,
  "self_audit": "yes",
  "derived_confidence": "medium",
  "id": "10_1016_j_jnucmat_2025_155851_021"
 },
 {
  "name_en": "Fast-reactor swelling (literature)",
  "symbol": null,
  "value_type": "range",
  "value": [
   10,
   20
  ],
  "unit": "%",
  "material": "U-10Mo",
  "temperature": null,
  "burnup_range": ">1–2% FIMA",
  "category": "swelling",
  "subcategory": "literature",
  "equation": null,
  "notes": null,
  "question": "What swelling is observed in fast reactor U-10Mo at high burnup?",
  "source_sentence": "Fast reactor research has shown fission gas release of approximately 50-70% at high burnup at burnups greater than 1 – 2% fissions per initial heavy metal atom (FIMA) and swelling on the order of 10 – 20%.",
  "pilot_id": "10_1016_j_jnucmat_2025_155851_pilot_021",
  "source_file": "10_1016_j_jnucmat_2025_155851",
  "channel_a": {
   "value": [
    10,
    20
   ]
  },
  "channel_b": null,
  "self_audit": "yes",
  "derived_confidence": "medium",
  "id": "10_1016_j_jnucmat_2025_155851_022"
 },
 {
  "name_en": "Fission density range in terms of FIMA",
  "symbol": null,
  "value_type": "range",
  "value": [
   0.42,
   2.26
  ],
  "unit": "% FIMA",
  "material": null,
  "temperature": null,
  "burnup_range": null,
  "category": "irradiation",
  "subcategory": "burnup",
  "equation": null,
  "notes": null,
  "question": "What burnup range in % FIMA corresponds to the irradiation conditions studied?",
  "source_sentence": "The present paper reports on initial postirradiation examination (PIE) of U-10Mo and U-17Mo irradiated between 250◦ C and 500◦ C and 1.3×1020 to 6.8×1020 cm− 3 fission density, corresponding to 0.42 to 2.26% FIMA.",
  "pilot_id": "10_1016_j_jnucmat_2025_155851_pilot_022",
  "source_file": "10_1016_j_jnucmat_2025_155851",
  "channel_a": {
   "value": [
    0.42,
    2.26
   ]
  },
  "channel_b": {
   "value": [
    0.42,
    2.26
   ]
  },
  "evidence_channel_b": "The present paper reports on initial postirradiation examination (PIE) of U-10Mo and U-17Mo irradiated between 250◦ C and 500◦ C and 1.3×1020 to 6.8×1020 cm− 3 fission density, corresponding to 0.42 to 2.26% FIMA.",
  "self_audit": "yes",
  "derived_confidence": "high",
  "id": "10_1016_j_jnucmat_2025_155851_023"
 },
 {
  "name_en": "Research reactor service temperature limit",
  "symbol": null,
  "value_type": "scalar",
  "value": 250,
  "unit": "◦ C",
  "material": "U-Mo",
  "temperature": null,
  "burnup_range": null,
  "category": "irradiation",
  "subcategory": null,
  "equation": null,
  "notes": null,
  "question": "Below what temperature do research reactors using U-Mo operate?",
  "source_sentence": "This alloy and U-7Mo is presently in use and under consideration for research reactor applications, which operate below 250◦ C.",
  "pilot_id": "10_1016_j_jnucmat_2025_155851_pilot_023",
  "source_file": "10_1016_j_jnucmat_2025_155851",
  "channel_a": {
   "value": 250
  },
  "channel_b": null,
  "self_audit": "yes",
  "derived_confidence": "medium",
  "id": "10_1016_j_jnucmat_2025_155851_024"
 },
 {
  "name_en": "Number of MiniFuel targets",
  "symbol": null,
  "value_type": "scalar",
  "value": 3,
  "unit": "targets",
  "material": null,
  "temperature": null,
  "burnup_range": null,
  "category": "experiment",
  "subcategory": "irradiation vehicle",
  "equation": null,
  "notes": null,
  "question": "How many MiniFuel targets were used in this experiment?",
  "source_sentence": "The MiniFuel irradiation vehicle used in this experiment comprised three standard MiniFuel targets, each containing six subcapsules [18,19, 21].",
  "pilot_id": "10_1016_j_jnucmat_2025_155851_pilot_024",
  "source_file": "10_1016_j_jnucmat_2025_155851",
  "channel_a": {
   "value": 3
  },
  "channel_b": {
   "value": 3
  },
  "evidence_channel_b": "Each subcapsule comprised a fuel disk, nominally 0.8 mm thick and 3 mm in diameter, Mo heater tube, Mo fuel dish and SiC passive ther­mometry (Fig. 1).",
  "self_audit": "no",
  "derived_confidence": "medium",
  "id": "10_1016_j_jnucmat_2025_155851_025"
 },
 {
  "name_en": "Subcapsules per target",
  "symbol": null,
  "value_type": "scalar",
  "value": 6,
  "unit": "subcapsules",
  "material": null,
  "temperature": null,
  "burnup_range": null,
  "category": "experiment",
  "subcategory": "irradiation vehicle",
  "equation": null,
  "notes": null,
  "question": "How many subcapsules did each MiniFuel target contain?",
  "source_sentence": "The MiniFuel irradiation vehicle used in this experiment comprised three standard MiniFuel targets, each containing six subcapsules [18,19, 21].",
  "pilot_id": "10_1016_j_jnucmat_2025_155851_pilot_025",
  "source_file": "10_1016_j_jnucmat_2025_155851",
  "channel_a": {
   "value": 6
  },
  "channel_b": null,
  "self_audit": "no",
  "derived_confidence": "low",
  "id": "10_1016_j_jnucmat_2025_155851_026"
 },
 {
  "name_en": "Fuel disk diameter",
  "symbol": null,
  "value_type": "scalar",
  "value": 3,
  "unit": "mm",
  "material": null,
  "temperature": null,
  "burnup_range": null,
  "category": "experiment",
  "subcategory": "specimen geometry",
  "equation": null,
  "notes": null,
  "question": "What was the nominal diameter of the fuel disks?",
  "source_sentence": "Each subcapsule comprised a fuel disk, nominally 0.8 mm thick and 3 mm in diameter, Mo heater tube, Mo fuel dish and SiC passive ther­mometry (Fig. 1).",
  "pilot_id": "10_1016_j_jnucmat_2025_155851_pilot_026",
  "source_file": "10_1016_j_jnucmat_2025_155851",
  "channel_a": {
   "value": 3
  },
  "channel_b": null,
  "self_audit": "yes",
  "derived_confidence": "medium",
  "id": "10_1016_j_jnucmat_2025_155851_027"
 },
 {
  "name_en": "U-10Mo subcapsules per target",
  "symbol": null,
  "value_type": "scalar",
  "value": 4,
  "unit": "subcapsules",
  "material": "U-10Mo",
  "temperature": null,
  "burnup_range": null,
  "category": "experiment",
  "subcategory": "irradiation vehicle",
  "equation": null,
  "notes": null,
  "question": "How many U-10Mo subcapsules were in each target?",
  "source_sentence": "Within each target, four subcapsules con­tained U-10Mo (with target temperatures of 250◦ C, 350◦ C, 450◦ C, and 500◦ C), and two subcapsules contained U-17Mo (with target temperatures of 250◦ C and 350◦ C).",
  "pilot_id": "10_1016_j_jnucmat_2025_155851_pilot_027",
  "source_file": "10_1016_j_jnucmat_2025_155851",
  "channel_a": {
   "value": 4
  },
  "channel_b": {
   "value": 4
  },
  "evidence_channel_b": "For the two samples for which the techniques disagreed, the techniques still reported similar (within 4%) swelling.",
  "self_audit": "no",
  "derived_confidence": "medium",
  "id": "10_1016_j_jnucmat_2025_155851_028"
 },
 {
  "name_en": "U-17Mo subcapsules per target",
  "symbol": null,
  "value_type": "scalar",
  "value": 2,
  "unit": "subcapsules",
  "material": "U-17Mo",
  "temperature": null,
  "burnup_range": null,
  "category": "experiment",
  "subcategory": "irradiation vehicle",
  "equation": null,
  "notes": null,
  "question": "How many U-17Mo subcapsules were in each target?",
  "source_sentence": "Within each target, four subcapsules con­tained U-10Mo (with target temperatures of 250◦ C, 350◦ C, 450◦ C, and 500◦ C), and two subcapsules contained U-17Mo (with target temperatures of 250◦ C and 350◦ C).",
  "pilot_id": "10_1016_j_jnucmat_2025_155851_pilot_028",
  "source_file": "10_1016_j_jnucmat_2025_155851",
  "channel_a": {
   "value": 2
  },
  "channel_b": {
   "value": 2
  },
  "evidence_channel_b": "Following this process, the error in the calibration and measurement was determined to be approximately 2 µm.",
  "self_audit": "no",
  "derived_confidence": "medium",
  "id": "10_1016_j_jnucmat_2025_155851_029"
 },
 {
  "name_en": "Gas-puncture system He refill pressure",
  "symbol": null,
  "value_type": "range",
  "value": [
   70,
   100
  ],
  "unit": "kPa",
  "material": null,
  "temperature": null,
  "burnup_range": null,
  "category": "experiment",
  "subcategory": "gas puncture",
  "equation": null,
  "notes": null,
  "question": "At what pressure was the gas puncture system refilled with He to determine the tare volume?",
  "source_sentence": "It was refilled to 70-100 kPa with research-grade He, which was used with a known-volume sample bottle to determine the tare volume of the system.",
  "pilot_id": "10_1016_j_jnucmat_2025_155851_pilot_029",
  "source_file": "10_1016_j_jnucmat_2025_155851",
  "channel_a": {
   "value": [
    70,
    100
   ]
  },
  "channel_b": null,
  "self_audit": "yes",
  "derived_confidence": "medium",
  "id": "10_1016_j_jnucmat_2025_155851_030"
 },
 {
  "name_en": "He purge time for moisture removal",
  "symbol": null,
  "value_type": "scalar",
  "value": 15,
  "unit": "min",
  "material": null,
  "temperature": null,
  "burnup_range": null,
  "category": "experiment",
  "subcategory": "gas puncture",
  "equation": null,
  "notes": null,
  "question": "How long was He flowed through the traps to purge moisture?",
  "source_sentence": "He was allowed to flow through it for 15 min to purge the system of any moisture.",
  "pilot_id": "10_1016_j_jnucmat_2025_155851_pilot_030",
  "source_file": "10_1016_j_jnucmat_2025_155851",
  "channel_a": {
   "value": 15
  },
  "channel_b": {
   "value": 15
  },
  "evidence_channel_b": "Two of the measurement methods, “Gauge – Caliper” and “Prof ave – Keyence,” systematically diverged from the other three methods by a few percentage points (0.5%–4% for “Prof ave – Keyence” and up to 15% for “Gauge – Caliper,” although most deviations were <10%).",
  "self_audit": "yes",
  "derived_confidence": "high",
  "id": "10_1016_j_jnucmat_2025_155851_031"
 },
 {
  "name_en": "Additional He flow time after trap isolation",
  "symbol": null,
  "value_type": "scalar",
  "value": 5,
  "unit": "min",
  "material": null,
  "temperature": null,
  "burnup_range": null,
  "category": "experiment",
  "subcategory": "gas puncture",
  "equation": null,
  "notes": null,
  "question": "How long was He flowed through the traps an additional time before isolating them?",
  "source_sentence": "Helium was then flowed through the traps for an additional 5 min to ensure no moisture plugs had developed.",
  "pilot_id": "10_1016_j_jnucmat_2025_155851_pilot_031",
  "source_file": "10_1016_j_jnucmat_2025_155851",
  "channel_a": {
   "value": 5
  },
  "channel_b": null,
  "self_audit": "yes",
  "derived_confidence": "medium",
  "id": "10_1016_j_jnucmat_2025_155851_032"
 },
 {
  "name_en": "Free-space volume of full gas puncture system",
  "symbol": null,
  "value_type": "scalar",
  "value": 20,
  "unit": "cm3",
  "material": null,
  "temperature": null,
  "burnup_range": null,
  "category": "experiment",
  "subcategory": "gas puncture",
  "equation": null,
  "notes": null,
  "question": "What was the volume of the full gas puncture system?",
  "source_sentence": "The subcapsule was built such that there was full gas communication from the fuel dish to the Grafoil spacers, and the volume of the free space within the sub­capsule was much less than the volume of the full system (about 20 cm3).",
  "pilot_id": "10_1016_j_jnucmat_2025_155851_pilot_032",
  "source_file": "10_1016_j_jnucmat_2025_155851",
  "channel_a": {
   "value": 20
  },
  "channel_b": {
   "value": 20
  },
  "evidence_channel_b": "For these well-fitting irradiations, the error in the measurement is roughly 20◦ C [30].",
  "self_audit": "yes",
  "derived_confidence": "high",
  "id": "10_1016_j_jnucmat_2025_155851_033"
 },
 {
  "name_en": "He pressure for fission gas collection",
  "symbol": null,
  "value_type": "scalar",
  "value": 105,
  "unit": "kPa",
  "material": null,
  "temperature": null,
  "burnup_range": null,
  "category": "experiment",
  "subcategory": "gas puncture",
  "equation": null,
  "notes": null,
  "question": "To what pressure was He flowed to sweep fission gases into the traps?",
  "source_sentence": "Helium was then flowed into the system until it reached 105 kPa, at which point the valve to the traps was opened until the pressure again reached 105 kPa, and then the system was opened to the hot-cell at­mosphere.",
  "pilot_id": "10_1016_j_jnucmat_2025_155851_pilot_033",
  "source_file": "10_1016_j_jnucmat_2025_155851",
  "channel_a": {
   "value": 105
  },
  "channel_b": null,
  "self_audit": "yes",
  "derived_confidence": "medium",
  "id": "10_1016_j_jnucmat_2025_155851_034"
 },
 {
  "name_en": "Minimum He flow duration for complete gas collection",
  "symbol": null,
  "value_type": "scalar",
  "value": 1,
  "unit": "h",
  "material": null,
  "temperature": null,
  "burnup_range": null,
  "category": "experiment",
  "subcategory": "gas puncture",
  "equation": null,
  "notes": null,
  "question": "How long was He flowed through the system to ensure complete fission gas collection?",
  "source_sentence": "The flow of He through the system and into the hot cell was then continued for at least 1 h, enabling complete collection of any released fission gases.",
  "pilot_id": "10_1016_j_jnucmat_2025_155851_pilot_034",
  "source_file": "10_1016_j_jnucmat_2025_155851",
  "channel_a": {
   "value": 1
  },
  "channel_b": null,
  "self_audit": "yes",
  "derived_confidence": "medium",
  "id": "10_1016_j_jnucmat_2025_155851_035"
 },
 {
  "name_en": "Pre/post thickness variation across disk diameter",
  "symbol": null,
  "value_type": "range",
  "value": [
   50,
   100
  ],
  "unit": "µm",
  "material": null,
  "temperature": null,
  "burnup_range": null,
  "category": "experiment",
  "subcategory": "specimen geometry",
  "equation": null,
  "notes": null,
  "question": "How much thickness variation existed over the 3 mm disk diameter?",
  "source_sentence": "The thickness of the MiniFuel samples in this experiment (approxi­mately 0.8 mm) together with approximately 50–100 µm variation in the thickness over the 3 mm disk diameter led to challenges in achieving a high-resolution swelling measurement [18].",
  "pilot_id": "10_1016_j_jnucmat_2025_155851_pilot_035",
  "source_file": "10_1016_j_jnucmat_2025_155851",
  "channel_a": {
   "value": [
    50,
    100
   ]
  },
  "channel_b": {
   "value": [
    50,
    100
   ]
  },
  "evidence_channel_b": "The thickness of the MiniFuel samples in this experiment (approxi­mately 0.8 mm) together with approximately 50–100 µm variation in the thickness over the 3 mm disk diameter led to challenges in achieving a high-resolution swelling measurement [18].",
  "self_audit": "yes",
  "derived_confidence": "high",
  "id": "10_1016_j_jnucmat_2025_155851_036"
 },
 {
  "name_en": "Confocal profilometer calibration block thicknesses",
  "symbol": null,
  "value_type": "text",
  "value": "0.5 and 1.12 mm grade K; 1.0 mm grade 0",
  "unit": "mm",
  "material": null,
  "temperature": null,
  "burnup_range": null,
  "category": "experiment",
  "subcategory": "calibration",
  "equation": null,
  "notes": null,
  "question": "Which calibration blocks were used to calibrate the confocal scanning profilometer?",
  "source_sentence": "The system was aligned using the Keyence alignment software and procedure and was calibrated using a 0.5 and 1.12 mm grade K Mitutoyo calibration block.",
  "pilot_id": "10_1016_j_jnucmat_2025_155851_pilot_036",
  "source_file": "10_1016_j_jnucmat_2025_155851",
  "channel_a": {
   "value": "0.5 and 1.12 mm grade K; 1.0 mm grade 0"
  },
  "channel_b": null,
  "self_audit": "no",
  "derived_confidence": "low",
  "id": "10_1016_j_jnucmat_2025_155851_037"
 },
 {
  "name_en": "Calibration and measurement error of profilometer",
  "symbol": null,
  "value_type": "scalar",
  "value": 2,
  "unit": "µm",
  "material": null,
  "temperature": null,
  "burnup_range": null,
  "category": "experiment",
  "subcategory": "calibration",
  "equation": null,
  "notes": null,
  "question": "What was the error in the profilometer calibration and measurement?",
  "source_sentence": "Following this process, the error in the calibration and measurement was determined to be approximately 2 µm.",
  "pilot_id": "10_1016_j_jnucmat_2025_155851_pilot_037",
  "source_file": "10_1016_j_jnucmat_2025_155851",
  "channel_a": {
   "value": 2
  },
  "channel_b": null,
  "self_audit": "yes",
  "derived_confidence": "medium",
  "id": "10_1016_j_jnucmat_2025_155851_038"
 },
 {
  "name_en": "Lateral misalignment of scanning heads",
  "symbol": null,
  "value_type": "scalar",
  "value": 0.2,
  "unit": "mm",
  "material": null,
  "temperature": null,
  "burnup_range": null,
  "category": "experiment",
  "subcategory": "calibration",
  "equation": null,
  "notes": null,
  "question": "What lateral misalignment was identified in the scanning heads after the first six samples?",
  "source_sentence": "After the first six samples were examined, an approximately 0.2 mm lateral misalignment in the scanning heads was identified.",
  "pilot_id": "10_1016_j_jnucmat_2025_155851_pilot_038",
  "source_file": "10_1016_j_jnucmat_2025_155851",
  "channel_a": {
   "value": 0.2
  },
  "channel_b": null,
  "self_audit": "yes",
  "derived_confidence": "medium",
  "id": "10_1016_j_jnucmat_2025_155851_039"
 },
 {
  "name_en": "Thickness error from scanning-head misalignment",
  "symbol": null,
  "value_type": "range",
  "value": [
   2,
   5
  ],
  "unit": "µm",
  "material": null,
  "temperature": null,
  "burnup_range": null,
  "category": "experiment",
  "subcategory": "calibration",
  "equation": null,
  "notes": null,
  "question": "What thickness error did the scanning head misalignment cause?",
  "source_sentence": "This misalignment caused a sampling echo to appear in the reconstructed thickness maps, producing an error of approximately 2–5 µm in computed thickness values, which is near the approximate inherent measurement error.",
  "pilot_id": "10_1016_j_jnucmat_2025_155851_pilot_039",
  "source_file": "10_1016_j_jnucmat_2025_155851",
  "channel_a": {
   "value": [
    2,
    5
   ]
  },
  "channel_b": {
   "value": [
    2,
    5
   ]
  },
  "evidence_channel_b": "This misalignment caused a sampling echo to appear in the reconstructed thickness maps, producing an error of approximately 2–5 µm in computed thickness values, which is near the approximate inherent measurement error.",
  "self_audit": "yes",
  "derived_confidence": "high",
  "id": "10_1016_j_jnucmat_2025_155851_040"
 },
 {
  "name_en": "SiC thermometry bar dimensions",
  "symbol": null,
  "value_type": "text",
  "value": "1×1×13 mm",
  "unit": "mm",
  "material": "CVD SiC",
  "temperature": null,
  "burnup_range": null,
  "category": "experiment",
  "subcategory": "thermometry",
  "equation": null,
  "notes": null,
  "question": "What are the dimensions of the SiC passive thermometry bars?",
  "source_sentence": "Temperature in the MiniFuel experiment design is measured at a single point in time using 1×1×13 mm CVD SiC thermometry bars, Fig. 1.",
  "pilot_id": "10_1016_j_jnucmat_2025_155851_pilot_040",
  "source_file": "10_1016_j_jnucmat_2025_155851",
  "channel_a": {
   "value": "1×1×13 mm"
  },
  "channel_b": {
   "value": "1×1×13 mm CVD SiC bars"
  },
  "evidence_channel_b": "Temperature in the MiniFuel experiment design is measured at a single point in time using 1×1×13 mm CVD SiC thermometry bars, Fig. 1.",
  "self_audit": "yes",
  "derived_confidence": "low",
  "id": "10_1016_j_jnucmat_2025_155851_041"
 },
 {
  "name_en": "Dilatometer heating overshoot above anticipated irradiation temperature",
  "symbol": null,
  "value_type": "scalar",
  "value": 200,
  "unit": "◦ C",
  "material": "CVD SiC",
  "temperature": null,
  "burnup_range": null,
  "category": "experiment",
  "subcategory": "thermometry",
  "equation": null,
  "notes": null,
  "question": "To what temperature above the anticipated irradiation temperature were SiC samples heated during dilatometry?",
