Repository: Etoile04/NFMD

# NFMD — Nuclear Fuel Material Database

**AI-driven parameter knowledge base for nuclear fuel materials**
An end-to-end pipeline for literature retrieval, PDF parsing, knowledge extraction, parameter validation, and database ingestion — building a queryable nuclear fuel material parameter database for fuel performance codes (JSRT, BISON, etc.).

---

## 🏗️ Architecture

```
┌───────────────────────────────────────────────────────────┐
│                      Client Layer                         │
│         Feishu Bitable / Supabase Studio / REST API       │
├───────────────────────────────────────────────────────────┤
│                   FastAPI REST API                        │
│    search · parameters · materials · categories · stats   │
│              (nfmd_reader, RLS-enforced)                  │
├───────────────────────────────────────────────────────────┤
│                PostgreSQL 16 (nfmd database)              │
│  materials · parameters · literature · categories         │
│  terminology · material_aliases · audit_log · review_*    │
│  ─ ─ ─ ─ ─ ─ ─ ─ ─ ─ ─ ─ ─ ─ ─ ─ ─ ─ ─ ─ ─ ─ ─ ─ ─  │
│  Row-Level Security (nfmd_reader / nfmd_writer roles)     │
│  Triggers: audit · tsvector · param_count                 │
├───────────────────────────────────────────────────────────┤
│                    ETL Pipeline                           │
│  extract → validate → transform → normalize → load        │
│  (7 modules, rule-based quality checks)                   │
├───────────────────────────────────────────────────────────┤
│                 Knowledge Sources                         │
│  Zotero · MinerU · llm-wiki · Materials Project           │
└───────────────────────────────────────────────────────────┘
```

---

## 📊 Database Scale

| Table | Records | Purpose |
|-------|---------|---------|
| material_aliases | 384 | Material name normalization map |
| materials | 98 | Canonical material entries |
| audit_log | 93 | Change tracking (auto via trigger) |
| parameters | 87 | Extracted material property values |
| terminology | 54 | Chinese↔English term mapping |
| categories | 6 | Property classification |
| literature | 4 | Source publication metadata |
| review_audit_log | 0 | Review workflow tracking |

---

## 🚀 Quick Start

### Prerequisites

- PostgreSQL 16 (running in Docker)
- Python 3.10+

# Start PostgreSQL (adjust port as needed)
docker run -d --name nfmd-postgres \
  -e POSTGRES_DB=nfmd \
  -e POSTGRES_USER=postgres \
  -p 15432:5432 \
  postgres:16

# Create schema + roles
psql -h localhost -p 15432 -U postgres -d nfmd -f plans/schema_v2.sql
psql -h localhost -p 15432 -U postgres -d nfmd -f sql/create_roles.sql
```

### 2. Run ETL Pipeline

```bash
cd scripts
bash run_etl.sh
```

### 3. Start API Server

```bash
cd scripts
bash start_api.sh

# or directly:

# uvicorn api:app --host 0.0.0.0 --port 8000
```

### 4. Query

```bash

# Database stats
curl http://localhost:8000/stats

# Search parameters
curl "http://localhost:8000/search?q=thermal+conductivity&material=UO2"

# List materials
curl http://localhost:8000/materials

# List parameters with filters
curl "http://localhost:8000/parameters?material=UO2&category=thermal"
```

---

## 📁 Project Structure

```
NFMD/
├── plans/
│   ├── database-platform-plan.md       # Detailed design document
│   ├── schema_v2.sql                   # PostgreSQL DDL (tables, triggers, views, RPCs)
│   └── material-alias-map.json         # Material normalization dictionary
├── sql/
│   ├── create_roles.sql                # RLS roles (nfmd_reader, nfmd_writer) + policies
│   └── repair_quality.sql              # Data quality repair scripts
├── scripts/
│   ├── api.py                          # FastAPI REST API (254 lines, 6 endpoints)
│   ├── start_api.sh                    # API launch script
│   ├── run_etl.sh                      # ETL launcher
│   └── etl/
│       ├── extract.py                  # JSON/text → ExtractedRecord

## ✅ Data Quality

Multi-layer quality assurance built into the pipeline:

1. **Business key dedup** — Unique constraint on `(name, material_id, category, value_type, value_scalar, unit)` prevents duplicate imports
2. **Rule engine** — 9 validation rules in `scripts/etl/rules.py`:
   - Missing field detection (id, name, category, value_type)
   - Invalid category / value_type checking
   - Scalar/range value consistency (scalar needs `value_scalar`, range needs min/max)
   - Range min ≤ max enforcement
3. **Source file normalization** — `v_source_file_normalized` view maps diverse path formats to `literature.id`
4. **Auto param_count** — `trg_category_param_count` trigger maintains category counts on parameter changes
5. **Audit trail** — `audit_log` table + `trg_params_audit` trigger records all parameter changes
6. **Material normalization** — `MaterialNormalizer` with alias map handles synonyms (e.g., "UO₂" = "二氧化铀" = "uranium dioxide")

---

## 🗄️ Database Objects

File: docs/acceptance/fulltext-pilot-2026-09-11/records/10_1016_j_nucengdes_2018_01_045.json
[
 {
  "id": "10_1016_j_nucengdes_2018_01_045_01",
  "name": "blister temperature of uranium aluminide fuel",
  "name_en": "blister temperature of uranium aluminide fuel",
  "unit": "°C",
  "category": "thermal",
  "value_type": "scalar",
  "material": "uranium aluminide fuel",
  "source_file": "raw/mineru/10_1016_j_nucengdes_2018_01_045/auto/10_1016_j_nucengdes_2018_01_045.md",
  "channel_a": {
   "value": 447,
   "sentence": "The blister temperature is around 447 °C for currently used uranium aluminide fuel (Beeston et al., 1980)."
  },
  "self_audit": "pass",
  "value": 447,
  "channel_b": {
   "value": 447,
   "sentence": "The blister temperature is around 447 °C for currently used uranium aluminide fuel (Beeston et al., 1980)."
  }
 },
 {
  "id": "10_1016_j_nucengdes_2018_01_045_02",
  "name": "temperature drop across oxide layer at spallation",
  "name_en": "temperature drop across oxide layer at spallation",
  "unit": "°C",
  "category": "corrosion",
  "value_type": "scalar",
  "material": "aluminum cladding",
  "source_file": "raw/mineru/10_1016_j_nucengdes_2018_01_045/auto/10_1016_j_nucengdes_2018_01_045.md",
  "channel_a": {
   "value": 119,
   "sentence": "When the temperature drop across the oxide layer reaches 119 °C, corrosion product spalls from the surface of the cladding."
  },
  "self_audit": "pass",
  "value": 119,
  "channel_b": {
   "value": 119,
   "sentence": "When the temperature drop across the oxide layer reaches 119 °C, corrosion product spalls from the surface of the cladding."
  }
 },
 {
  "id": "10_1016_j_nucengdes_2018_01_045_03",
  "name": "maximum plate heat flux during normal operation",
  "name_en": "maximum plate heat flux during normal operation",
  "unit": "W/cm2",
  "category": "fuel_performance",
  "value_type": "scalar",
  "material": "U-Mo monolithic fuel",
  "source_file": "raw/mineru/10_1016_j_nucengdes_2018_01_045/auto/10_1016_j_nucengdes_2018_01_045.md",
  "channel_a": {
   "value": 550,
   "sentence": "plate heat flux is determined from the plate power and its maximum values during normal operation reach 550 W/cm2"
  },
  "self_audit": "pass",
  "value": 550,
  "channel_b": {
   "value": 550,
   "sentence": "plate heat flux ... its maximum values during normal operation reach 550 W/cm2"
  }
 },
 {
  "id": "10_1016_j_nucengdes_2018_01_045_04",
  "name": "oxide-water surface temperature during normal operation",
  "name_en": "oxide-water surface temperature during normal operation",
  "unit": "°C",
  "category": "irradiation_condition",
  "value_type": "scalar",
  "material": "aluminum cladding",
  "source_file": "raw/mineru/10_1016_j_nucengdes_2018_01_045/auto/10_1016_j_nucengdes_2018_01_045.md",
  "channel_a": {
   "value": 180,
   "sentence": "oxide-water surface temperature, is determined by conducting thermohydraulic analysis and is usually below 180 °C during normal operation."
  },
  "self_audit": "pass",
  "value": 180,
  "channel_b": {
   "value": 180,
   "sentence": "is usually below 180 °C during normal operation."
  }
 },
 {
  "id": "10_1016_j_nucengdes_2018_01_045_05",
  "name": "cladding thermal conductivity range during normal operation",
  "name_en": "cladding thermal conductivity range during normal operation",
  "unit": "W/cm-C",
  "category": "thermal",
  "value_type": "range",
  "material": "aluminum cladding",
  "source_file": "raw/mineru/10_1016_j_nucengdes_2018_01_045/auto/10_1016_j_nucengdes_2018_01_045.md",
  "channel_a": {
   "value": [
    1.5,
    1.75
   ],
   "sentence": "is a function of temperature and is in the 1.50–1.75 W/cm-C range during normal operation"
  },
  "self_audit": "pass",
  "value": [
   1.5,
   1.75
  ],
  "channel_b": {
   "value": [
    1.5,
    1.75
   ],
   "sentence": "is in the 1.50–1.75 W/cm-C range during normal operation"
  }
 },
 {
  "id": "10_1016_j_nucengdes_2018_01_045_06",
  "name": "oxide thermal conductivity",
  "name_en": "oxide thermal conductivity",
  "unit": "W/cm-C",
  "category": "thermal",
  "value_type": "scalar",
  "material": "boehmite",
  "source_file": "raw/mineru/10_1016_j_nucengdes_2018_01_045/auto/10_1016_j_nucengdes_2018_01_045.md",
  "channel_a": {
   "value": 0.0225,
   "sentence": "k_ox oxide thermal conductivity, W/cm-C, and is 0.0225 W/cm-C (Griess et al., 1964)"
  },
  "self_audit": "pass",
  "value": 0.0225,
  "channel_b": {
   "value": 0.0225,
   "sentence": "k_ox oxide thermal conductivity ... is 0.0225 W/cm-C (Griess et al., 1964)"
  }
 },
 {
  "id": "10_1016_j_nucengdes_2018_01_045_07",
  "name": "maximum reaction zone thickness",
  "name_en": "maximum reaction zone thickness",
  "unit": "μm",
  "category": "corrosion",
  "value_type": "scalar",
  "material": "aluminum cladding",
  "source_file": "raw/mineru/10_1016_j_nucengdes_2018_01_045/auto/10_1016_j_nucengdes_2018_01_045.md",
  "channel_a": {
   "value": 200,
   "sentence": "The thickness of the reaction zone could reach 200 µm and cause plate blistering and cladding breach due to impairment of heat transfer trough the reaction zone"
  },
  "self_audit": "pass",
  "value": 200,
  "channel_b": {
   "value": 200,
   "sentence": "The thickness of the reaction zone could reach 200 µm"
  }
 },
 {
  "id": "10_1016_j_nucengdes_2018_01_045_08",
  "name": "as fabricated fuel plate thickness",
  "name_en": "as fabricated fuel plate thickness",
  "unit": "cm",
  "category": "fuel_design",
  "value_type": "scalar",
  "material": "U-Mo monolithic fuel",
  "source_file": "raw/mineru/10_1016_j_nucengdes_2018_01_045/auto/10_1016_j_nucengdes_2018_01_045.md",
  "channel_a": {
   "value": 0.133,
   "sentence": "Table 1 Fuel design parameters. As fabricated fuel plate thickness, cm — 0.133"
  },
  "self_audit": "pass",
  "value": 0.133,
  "channel_b": {
   "value": 0.133,
   "sentence": "Table 1: As fabricated fuel plate thickness, cm — 0.133"
  }
 },
 {
  "id": "10_1016_j_nucengdes_2018_01_045_09",
  "name": "as fabricated foil thickness",
  "name_en": "as fabricated foil thickness",
  "unit": "cm",
  "category": "fuel_design",
  "value_type": "scalar",
  "material": "U-Mo monolithic fuel",
  "source_file": "raw/mineru/10_1016_j_nucengdes_2018_01_045/auto/10_1016_j_nucengdes_2018_01_045.md",
  "channel_a": {
   "value": 0.033,
   "sentence": "Table 1 Fuel design parameters. As fabricated foil thickness, cm — 0.033"
  },
  "self_audit": "pass",
  "value": 0.033,
  "channel_b": {
   "value": 0.033,
   "sentence": "Table 1: As fabricated foil thickness, cm — 0.033"
  }
 },
 {
  "id": "10_1016_j_nucengdes_2018_01_045_10",
  "name": "swelling factor",
  "name_en": "swelling factor",
  "unit": "dimensionless",
  "category": "swelling",
  "value_type": "scalar",
  "material": "U-Mo monolithic fuel",
  "source_file": "raw/mineru/10_1016_j_nucengdes_2018_01_045/auto/10_1016_j_nucengdes_2018_01_045.md",
  "channel_a": {
   "value": 1.2,
   "sentence": "Table 1 Fuel design parameters. Swelling factor — 1.2"
  },
  "self_audit": "pass",
  "value": 1.2,
  "channel_b": {
   "value": 1.2,
   "sentence": "Table 1: Swelling factor — 1.2"
  }
 },
 {
  "id": "10_1016_j_nucengdes_2018_01_045_11",
  "name": "foil half thickness with swelling",
  "name_en": "foil half thickness with swelling",
  "unit": "cm",
  "category": "fuel_design",
  "value_type": "scalar",
  "material": "U-Mo monolithic fuel",
  "source_file": "raw/mineru/10_1016_j_nucengdes_2018_01_045/auto/10_1016_j_nucengdes_2018_01_045.md",
  "channel_a": {
   "value": 0.0198,
   "sentence": "Table 1 Fuel design parameters. Foil half thickness with swelling, cm — 0.0198"
  },
  "self_audit": "pass",
  "value": 0.0198,
  "channel_b": {
   "value": 0.0198,
   "sentence": "Table 1: Foil half thickness with swelling, cm — 0.0198"
  }
 },
 {
  "id": "10_1016_j_nucengdes_2018_01_045_12",
  "name": "cladding thickness",
  "name_en": "cladding thickness",
  "unit": "cm",
  "category": "fuel_design",
  "value_type": "scalar",
  "material": "aluminum cladding",
  "source_file": "raw/mineru/10_1016_j_nucengdes_2018_01_045/auto/10_1016_j_nucengdes_2018_01_045.md",
  "channel_a": {
   "value": 0.05,
   "sentence": "Table 1 Fuel design parameters. Cladding thickness, cm — 0.05"
  },
  "self_audit": "pass",
  "value": 0.05,
  "channel_b": {
   "value": 0.05,
   "sentence": "Table 1: Cladding thickness, cm — 0.05"
  }
 },
 {
  "id": "10_1016_j_nucengdes_2018_01_045_13",
  "name": "cladding thermal conductivity design value",
  "name_en": "cladding thermal conductivity design value",
  "unit": "W/cm-C",
  "category": "thermal",
  "value_type": "scalar",
  "material": "aluminum cladding",
  "source_file": "raw/mineru/10_1016_j_nucengdes_2018_01_045/auto/10_1016_j_nucengdes_2018_01_045.md",
  "channel_a": {
   "value": 1.75,
   "sentence": "Table 1: K_cladding, W/cm-C — 1.75"
  },
  "self_audit": "pass",
  "value": 1.75,
  "channel_b": {
   "value": 1.75,
   "sentence": "Table 1: K_cladding, W/cm-C — 1.75"
  }
 },
 {
  "id": "10_1016_j_nucengdes_2018_01_045_14",
  "name": "oxide-water interface temperature design value",
  "name_en": "oxide-water interface temperature design value",
  "unit": "°C",
  "category": "irradiation_condition",
  "value_type": "scalar",
  "material": "aluminum cladding",
  "source_file": "raw/mineru/10_1016_j_nucengdes_2018_01_045/auto/10_1016_j_nucengdes_2018_01_045.md",
  "channel_a": {
   "value": 180,
   "sentence": "Table 1: T_oxide/water C — 180"
  },
  "self_audit": "pass",
  "value": 180,
  "channel_b": {
   "value": 180,
   "sentence": "Table 1: T_oxide/water C — 180"
  }
 },
 {
  "id": "10_1016_j_nucengdes_2018_01_045_15",
  "name": "fuel thermal conductivity unirradiated design value",
  "name_en": "fuel thermal conductivity unirradiated design value",
  "unit": "W/cm-C",
  "category": "thermal",
  "value_type": "scalar",
  "material": "U-Mo",
  "source_file": "raw/mineru/10_1016_j_nucengdes_2018_01_045/auto/10_1016_j_nucengdes_2018_01_045.md",
  "channel_a": {
   "value": 0.15,
   "sentence": "Table 1: K_fuel, W/cm-C — 0.15"
  },
  "self_audit": "pass",
  "value": 0.15,
  "channel_b": {
   "value": 0.15,
   "sentence": "Table 1: K_fuel, W/cm-C — 0.15"
  }
 },
 {
  "id": "10_1016_j_nucengdes_2018_01_045_16",
  "name": "blister temperature design assumption",
  "name_en": "blister temperature design assumption",
  "unit": "°C",
  "category": "thermal",
  "value_type": "scalar",
  "material": "U-Mo monolithic fuel",
  "source_file": "raw/mineru/10_1016_j_nucengdes_2018_01_045/auto/10_1016_j_nucengdes_2018_01_045.md",
  "channel_a": {
   "value": 400,
   "sentence": "Table 1: Blister temperature, C — 400"
  },
  "self_audit": "pass",
  "value": 400,
  "channel_b": {
   "value": 400,
   "sentence": "Table 1: Blister temperature, C — 400"
  }
 },
 {
  "id": "10_1016_j_nucengdes_2018_01_045_17",
  "name": "design heat flux range",
  "name_en": "design heat flux range",
  "unit": "W/cm2",
  "category": "fuel_performance",
  "value_type": "range",
  "material": "U-Mo monolithic fuel",
  "source_file": "raw/mineru/10_1016_j_nucengdes_2018_01_045/auto/10_1016_j_nucengdes_2018_01_045.md",
  "channel_a": {
   "value": [
    200,
    700
   ],
   "sentence": "Assume that reactor fuel is designed to operate within the heat flux range from 200 to 700 W/cm2"
  },
  "self_audit": "pass",
  "value": [
   200,
   700
  ],
  "channel_b": {
   "value": [
    200,
    700
   ],
   "sentence": "reactor fuel is designed to operate within the heat flux range from 200 to 700 W/cm2"
  }
 },
 {
  "id": "10_1016_j_nucengdes_2018_01_045_18",
  "name": "degraded fuel thermal conductivity at high burnup",
  "name_en": "degraded fuel thermal conductivity at high burnup",
  "unit": "W/cm-K",
  "category": "thermal",
  "value_type": "scalar",
  "material": "U-Mo",
  "source_file": "raw/mineru/10_1016_j_nucengdes_2018_01_045/auto/10_1016_j_nucengdes_2018_01_045.md",
  "channel_a": {
   "value": 0.1,
   "sentence": "assume that due to burnup-induced fuel degradation, the fuel thermal conductivity decreased to 0.1 W/cm-K (Burkes et al., 2015)"
  },
  "self_audit": "pass",
  "value": 0.1,
  "channel_b": {
   "value": 0.1,
   "sentence": "the fuel thermal conductivity decreased to 0.1 W/cm-K (Burkes et al., 2015)"
  }
 },
 {
  "id": "10_1016_j_nucengdes_2018_01_045_19",
  "name": "heat flux above which blistering becomes dominant with degraded fuel",
  "name_en": "heat flux above which blistering becomes dominant with degraded fuel",
  "unit": "W/cm2",
  "category": "fuel_performance",
  "value_type": "scalar",
  "material": "U-Mo monolithic fuel",
  "source_file": "raw/mineru/10_1016_j_nucengdes_2018_01_045/auto/10_1016_j_nucengdes_2018_01_045.md",
  "channel_a": {
   "value": 325,
   "sentence": "The result plotted in Fig. 2 shows that if the heat flux exceeds 325 W/cm2, plate blistering becomes a dominant failure mechanism."
  },
  "self_audit": "pass",
  "value": 325,
  "channel_b": {
   "value": 325,
   "sentence": "if the heat flux exceeds 325 W/cm2, plate blistering becomes a dominant failure mechanism."
  }
 },
 {
  "id": "10_1016_j_nucengdes_2018_01_045_20",
  "name": "blister temperature of degraded fuel",
  "name_en": "blister temperature of degraded fuel",
  "unit": "°C",
  "category": "thermal",
  "value_type": "scalar",
  "material": "U-Mo monolithic fuel",
  "source_file": "raw/mineru/10_1016_j_nucengdes_2018_01_045/auto/10_1016_j_nucengdes_2018_01_045.md",
  "channel_a": {
   "value": 350,
   "sentence": "swelling increased to 50%, and blister temperature decreased to 350 °C"
  },
  "self_audit": "pass",
  "value": 350,
  "channel_b": {
   "value": 350,
   "sentence": "blister temperature decreased to 350 °C"
  }
 },
 {
  "id": "10_1016_j_nucengdes_2018_01_045_B20",
  "name": "swelling of degraded fuel case",
  "name_en": "swelling of degraded fuel case",
  "unit": "%",
  "category": "other",
  "value_type": "scalar",
  "source_file": "raw/mineru/10_1016_j_nucengdes_2018_01_045/auto/10_1016_j_nucengdes_2018_01_045.md",
  "channel_a": null,
  "channel_b": {
   "value": 50,
   "sentence": "swelling increased to 50%"
  },
  "self_audit": "pass",
  "notes": "[single-channel B]",
  "value": 50
 },
 {
  "id": "10_1016_j_nucengdes_2018_01_045_B21",
  "name": "plate surface temperature in Figure 3 case",
  "name_en": "plate surface temperature in Figure 3 case",
  "unit": "°C",
  "category": "other",
  "value_type": "scalar",
  "source_file": "raw/mineru/10_1016_j_nucengdes_2018_01_045/auto/10_1016_j_nucengdes_2018_01_045.md",
  "channel_a": null,
  "channel_b": {
   "value": 120,
   "sentence": "the case assuming plate surface temperature of 120 °C"
  },
  "self_audit": "pass",
  "notes": "[single-channel B]",
  "value": 120
 }
]

File: docs/acceptance/fulltext-pilot-2026-09-11/records/10_1016_j_scriptamat_2015_12_019.json
[
 {
  "id": "10_1016_j_scriptamat_2015_12_019_01",
  "name": "burnup levels of irradiated samples",
  "name_en": "burnup levels of irradiated samples",
  "unit": "10^21 f/cm3",
  "category": "irradiation_condition",
  "value_type": "range",
  "material": "U-7wt%Mo",
  "source_file": "raw/mineru/10_1016_j_scriptamat_2015_12_019/auto/10_1016_j_scriptamat_2015_12_019.md",
  "channel_a": {
   "value": [
    3.0,
    6.3
   ],
   "sentence": "U–7wt.%Mo fuel specimens irradiated in the Advanced Test Reactor to three burnup levels (3.0, 5.2, and 6.3 × 10^21 fission/cm3)"
  },
  "self_audit": "pass",
  "value": [
   3.0,
   6.3
  ],
  "channel_b": {
   "value": [
    3.0,
    6.3
   ],
   "sentence": "irradiated in the Advanced Test Reactor to three burnup levels (3.0, 5.2, and 6.3 × 10^21 fission/cm3)"
  }
 },
 {
  "id": "10_1016_j_scriptamat_2015_12_019_02",
  "name": "burnup of Sample A",
  "name_en": "burnup of Sample A",
  "unit": "10^21 f/cm3",
  "category": "irradiation_condition",
  "value_type": "scalar",
  "material": "U-7wt%Mo",
  "source_file": "raw/mineru/10_1016_j_scriptamat_2015_12_019/auto/10_1016_j_scriptamat_2015_12_019.md",
  "channel_a": {
   "value": 3.0,
   "sentence": "Table 1: Sample A, Burnup 3.0 ×10^21 f/cm3"
  },
  "self_audit": "pass",
  "value": 3.0,
  "channel_b": {
   "value": 3.0,
   "sentence": "Table 1: Sample A — 3.0"
  }
 },
 {
  "id": "10_1016_j_scriptamat_2015_12_019_03",
  "name": "burnup of Sample B",
  "name_en": "burnup of Sample B",
  "unit": "10^21 f/cm3",
  "category": "irradiation_condition",
  "value_type": "scalar",
  "material": "U-7wt%Mo",
  "source_file": "raw/mineru/10_1016_j_scriptamat_2015_12_019/auto/10_1016_j_scriptamat_2015_12_019.md",
  "channel_a": {
   "value": 5.2,
   "sentence": "Table 1: Sample B, Burnup 5.2 ×10^21 f/cm3"
  },
  "self_audit": "pass",
  "value": 5.2,
  "channel_b": {
   "value": 5.2,
   "sentence": "Table 1: Sample B — 5.2"
  }
 },
 {
  "id": "10_1016_j_scriptamat_2015_12_019_04",
  "name": "burnup of Sample C",
  "name_en": "burnup of Sample C",
  "unit": "10^21 f/cm3",
  "category": "irradiation_condition",
  "value_type": "scalar",
  "material": "U-7wt%Mo",
  "source_file": "raw/mineru/10_1016_j_scriptamat_2015_12_019/auto/10_1016_j_scriptamat_2015_12_019.md",
  "channel_a": {
   "value": 6.3,
   "sentence": "Table 1: Sample C, Burnup 6.3 ×10^21 f/cm3"
  },
  "self_audit": "pass",
  "value": 6.3,
  "channel_b": {
   "value": 6.3,
   "sentence": "Table 1: Sample C — 6.3"
  }
 },
 {
  "id": "10_1016_j_scriptamat_2015_12_019_05",
  "name": "superlattice constant by WAXS",
  "name_en": "superlattice constant by WAXS",
  "unit": "nm",
  "category": "bubble_characteristics",
  "value_type": "scalar",
  "material": "U-7wt%Mo",
  "source_file": "raw/mineru/10_1016_j_scriptamat_2015_12_019/auto/10_1016_j_scriptamat_2015_12_019.md",
  "channel_a": {
   "value": 11.7,
   "sentence": "the superlattice constant (aSL) was determined to be 11.7 ± 0.2 nm"
  },
  "self_audit": "pass",
  "value": 11.7,
  "uncertainty": "±0.2",
  "channel_b": {
   "value": 11.7,
   "sentence": "the superlattice constant (aSL) was determined to be 11.7 ± 0.2 nm"
  }
 },
 {
  "id": "10_1016_j_scriptamat_2015_12_019_06",
  "name": "superlattice constant by SAXS",
  "name_en": "superlattice constant by SAXS",
  "unit": "nm",
  "category": "bubble_characteristics",
  "value_type": "scalar",
  "material": "U-7wt%Mo",
  "source_file": "raw/mineru/10_1016_j_scriptamat_2015_12_019/auto/10_1016_j_scriptamat_2015_12_019.md",
  "channel_a": {
   "value": 12.0,
   "sentence": "Two sets of superlattice reflections of low indices, {111} and {200}, were found in Sample A, indicating a superlattice constant of 12.0 ± 0.2 nm"
  },
  "self_audit": "pass",
  "value": 12.0,
  "uncertainty": "±0.2",
  "channel_b": {
   "value": 12.0,
   "sentence": "indicating a superlattice constant of 12.0 ± 0.2 nm"
  }
 },
 {
  "id": "10_1016_j_scriptamat_2015_12_019_07",
  "name": "superlattice constant by previous TEM observation",
  "name_en": "superlattice constant by previous TEM observation",
  "unit": "nm",
  "category": "bubble_characteristics",
  "value_type": "scalar",
  "material": "U-7wt%Mo",
  "source_file": "raw/mineru/10_1016_j_scriptamat_2015_12_019/auto/10_1016_j_scriptamat_2015_12_019.md",
  "channel_a": {
   "value": 12.0,
   "sentence": "This value is comparable with the previous TEM observations (12.0 nm) [10]."
  },
  "self_audit": "pass",
  "value": 12.0,
  "channel_b": {
   "value": 12.0,
   "sentence": "comparable with the previous TEM observations (12.0 nm)"
  }
 },
 {
  "id": "10_1016_j_scriptamat_2015_12_019_08",
  "name": "grain size after sub-division",
  "name_en": "grain size after sub-division",
  "unit": "nm",
  "category": "microstructure",
  "value_type": "range",
  "material": "U-7wt%Mo",
  "source_file": "raw/mineru/10_1016_j_scriptamat_2015_12_019/auto/10_1016_j_scriptamat_2015_12_019.md",
  "channel_a": {
   "value": [
    100,
    500
   ],
   "sentence": "The grain sub-division reduces the grain size from the micron scale to 100–500 nm"
  },
  "self_audit": "pass",
  "value": [
   100,
   500
  ],
  "channel_b": {
   "value": [
    100,
    500
   ],
   "sentence": "The grain sub-division reduces the grain size from the micron scale to 100–500 nm"
  }
 },
 {
  "id": "10_1016_j_scriptamat_2015_12_019_09",
  "name": "sample cube side length prepared by FIB",
  "name_en": "sample cube side length prepared by FIB",
  "unit": "μm",
  "category": "measurement",
  "value_type": "scalar",
  "material": "U-7wt%Mo",
  "source_file": "raw/mineru/10_1016_j_scriptamat_2015_12_019/auto/10_1016_j_scriptamat_2015_12_019.md",
  "channel_a": {
   "value": 30,
   "sentence": "Each sample was fabricated by focused ion beam (FIB) milling into an approximately 30 μm × 30 μm × 30 μm cube"
  },
  "self_audit": "pass",
  "value": 30,
  "channel_b": {
   "value": 30,
   "sentence": "FIB milling into an approximately 30 μm × 30 μm × 30 μm cube"
  }
 },
 {
  "id": "10_1016_j_scriptamat_2015_12_019_10",
  "name": "monochromatic synchrotron X-ray energy",
  "name_en": "monochromatic synchrotron X-ray energy",
  "unit": "keV",
  "category": "measurement",
  "value_type": "scalar",
  "material": "U-7wt%Mo",
  "source_file": "raw/mineru/10_1016_j_scriptamat_2015_12_019/auto/10_1016_j_scriptamat_2015_12_019.md",
  "channel_a": {
   "value": 71.676,
   "sentence": "a 10 μm × 10 μm monochromatic (71.676 keV) X-ray beam was utilized"
  },
  "self_audit": "pass",
  "value": 71.676,
  "channel_b": {
   "value": 71.676,
   "sentence": "a 10 μm × 10 μm monochromatic (71.676 keV) X-ray beam"
  }
 },
 {
  "id": "10_1016_j_scriptamat_2015_12_019_11",
  "name": "elastic constant c11 of U-7wt%Mo by first-principles",
  "name_en": "elastic constant c11 of U-7wt%Mo by first-principles",
  "unit": "GPa",
  "category": "elastic",
  "value_type": "scalar",
  "material": "U-7wt%Mo",
  "source_file": "raw/mineru/10_1016_j_scriptamat_2015_12_019/auto/10_1016_j_scriptamat_2015_12_019.md",
  "channel_a": {
   "value": 174.51,
   "sentence": "The stiffness tensor of U–7wt.%Mo was predicted by first principle calculation (c11 = 174.51 GPa, c12 = 107.71 GPa and c44 = 49.52 GPa) using Vienna Ab-initio Simulation Package (VASP)"
  },
  "self_audit": "pass",
  "value": 174.51,
  "channel_b": {
   "value": 174.51,
   "sentence": "c11 = 174.51 GPa"
  }
 },
 {
  "id": "10_1016_j_scriptamat_2015_12_019_12",
  "name": "elastic constant c12 of U-7wt%Mo by first-principles",
  "name_en": "elastic constant c12 of U-7wt%Mo by first-principles",
  "unit": "GPa",
  "category": "elastic",
  "value_type": "scalar",
  "material": "U-7wt%Mo",
  "source_file": "raw/mineru/10_1016_j_scriptamat_2015_12_019/auto/10_1016_j_scriptamat_2015_12_019.md",
  "channel_a": {
   "value": 107.71,
   "sentence": "c12 = 107.71 GPa"
  },
  "self_audit": "pass",
  "value": 107.71,
  "channel_b": {
   "value": 107.71,
   "sentence": "c12 = 107.71 GPa"
  }
 },
 {
  "id": "10_1016_j_scriptamat_2015_12_019_13",
  "name": "elastic constant c44 of U-7wt%Mo by first-principles",
  "name_en": "elastic constant c44 of U-7wt%Mo by first-principles",
  "unit": "GPa",
  "category": "elastic",
  "value_type": "scalar",
  "material": "U-7wt%Mo",
  "source_file": "raw/mineru/10_1016_j_scriptamat_2015_12_019/auto/10_1016_j_scriptamat_2015_12_019.md",
  "channel_a": {
   "value": 49.52,
   "sentence": "c44 = 49.52 GPa"
  },
  "self_audit": "pass",
  "value": 49.52,
  "channel_b": {
   "value": 49.52,
   "sentence": "c44 = 49.52 GPa"
  }
 },
 {
  "id": "10_1016_j_scriptamat_2015_12_019_14",
  "name": "contribution of large grains in unirradiated control sample",
  "name_en": "contribution of large grains in unirradiated control sample",
  "unit": "%",
  "category": "microstructure",
  "value_type": "scalar",
  "material": "U-7wt%Mo",
  "source_file": "raw/mineru/10_1016_j_scriptamat_2015_12_019/auto/10_1016_j_scriptamat_2015_12_019.md",
  "channel_a": {
   "value": 95,
   "sentence": "In the control sample (O), the majority of the diffraction (over 95%) is contributed by large-sized grains."
  },
  "self_audit": "pass",
  "value": 95,
  "channel_b": {
   "value": 95,
   "sentence": "the majority of the diffraction (over 95%) is contributed by large-sized grains"
  }
 },
 {
  "id": "10_1016_j_scriptamat_2015_12_019_15",
  "name": "contribution of recrystallized grains in Sample C",
  "name_en": "contribution of recrystallized grains in Sample C",
  "unit": "%",
  "category": "microstructure",
  "value_type": "scalar",
  "material": "U-7wt%Mo",
  "source_file": "raw/mineru/10_1016_j_scriptamat_2015_12_019/auto/10_1016_j_scriptamat_2015_12_019.md",
  "channel_a": {
   "value": 70,
   "sentence": "the contribution of small-sized recrystallized grains increases with burnup to over 70% in Sample C"
  },
  "self_audit": "pass",
  "value": 70,
  "channel_b": {
   "value": 70,
   "sentence": "increases with burnup to over 70% in Sample C"
  }
 },
 {
  "id": "10_1016_j_scriptamat_2015_12_019_16",
  "name": "grain size detection limit in current WAXS condition",
  "name_en": "grain size detection limit in current WAXS condition",
  "unit": "nm",
  "category": "measurement",
  "value_type": "scalar",
  "material": "U-7wt%Mo",
  "source_file": "raw/mineru/10_1016_j_scriptamat_2015_12_019/auto/10_1016_j_scriptamat_2015_12_019.md",
  "channel_a": {
   "value": 100,
   "sentence": "the grain size in those samples exceeds the detector limit, which is approximately 100 nm in the current experimental condition"
  },
  "self_audit": "pass",
  "value": 100,
  "channel_b": {
   "value": 100,
   "sentence": "exceeds the detector limit, which is approximately 100 nm"
  }
 },
 {
  "id": "10_1016_j_scriptamat_2015_12_019_17",
  "name": "radius of gyration of bubbles in Sample C",
  "name_en": "radius of gyration of bubbles in Sample C",
  "unit": "nm",
  "category": "bubble_characteristics",
  "value_type": "scalar",
  "material": "U-7wt%Mo",
  "source_file": "raw/mineru/10_1016_j_scriptamat_2015_12_019/auto/10_1016_j_scriptamat_2015_12_019.md",
  "channel_a": {
   "value": 11.3,
   "sentence": "the Guinier fitting gives a radius of gyration around 11.3 nm, corresponding to a diameter around 29.2 nm"
  },
  "self_audit": "pass",
  "value": 11.3,
  "channel_b": {
   "value": 11.3,
   "sentence": "the Guinier fitting gives a radius of gyration around 11.3 nm"
  }
 },
 {
  "id": "10_1016_j_scriptamat_2015_12_019_18",
  "name": "bubble diameter in superlattice",
  "name_en": "bubble diameter in superlattice",
  "unit": "nm",
  "category": "bubble_characteristics",
  "value_type": "scalar",
  "material": "U-7wt%Mo",
  "source_file": "raw/mineru/10_1016_j_scriptamat_2015_12_019/auto/10_1016_j_scriptamat_2015_12_019.md",
  "channel_a": {
   "value": 4,
   "sentence": "which is much larger than the bubbles in the superlattice (4 nm)"
  },
  "self_audit": "pass",
  "value": 4,
  "channel_b": {
   "value": 4,
   "sentence": "much larger than the bubbles in the superlattice (4 nm)"
  }
 },
 {
  "id": "10_1016_j_scriptamat_2015_12_019_19",
  "name": "bubble size range in Sample C by maximum entropy fitting",
  "name_en": "bubble size range in Sample C by maximum entropy fitting",
  "unit": "nm",
  "category": "bubble_characteristics",
  "value_type": "range",
  "material": "U-7wt%Mo",
  "source_file": "raw/mineru/10_1016_j_scriptamat_2015_12_019/auto/10_1016_j_scriptamat_2015_12_019.md",
  "channel_a": {
   "value": [
    20,
    100
   ],
   "sentence": "the bubble size ranges from approximately 20 nm up to 100 nm with a maximum approximately at 35 nm"
  },
  "self_audit": "pass",
  "value": [
   20,
   100
  ],
  "channel_b": {
   "value": [
    20,
    100
   ],
   "sentence": "bubble size ranges from approximately 20 nm up to 100 nm with a maximum approximately at 35 nm"
  }
 },
 {
  "id": "10_1016_j_scriptamat_2015_12_019_20",
  "name": "intermediate bubble size in recrystallized grains",
  "name_en": "intermediate bubble size in recrystallized grains",
  "unit": "nm",
  "category": "bubble_characteristics",
  "value_type": "scalar",
  "material": "U-7wt%Mo",
  "source_file": "raw/mineru/10_1016_j_scriptamat_2015_12_019/auto/10_1016_j_scriptamat_2015_12_019.md",
  "channel_a": {
   "value": 35,
   "sentence": "intermediate-sized bubbles (around 35 nm) also exist in the recrystallized grains according to the SAXS data"
  },
  "self_audit": "pass",
  "value": 35,
  "channel_b": {
   "value": 35,
   "sentence": "intermediate-sized bubbles (around 35 nm) also exist in the recrystallized grains"
  }
 },
 {
  "id": "10_1016_j_scriptamat_2015_12_019_21",
  "name": "diameter of large bubbles after superlattice collapse",
  "name_en": "diameter of large bubbles after superlattice collapse",
  "unit": "nm",
  "category": "bubble_characteristics",
  "value_type": "text",
  "material": "U-7wt%Mo",
  "source_file": "raw/mineru/10_1016_j_scriptamat_2015_12_019/auto/10_1016_j_scriptamat_2015_12_019.md",
  "channel_a": {
   "value": "over 100 nm",
   "sentence": "in addition to the large bubbles (over 100 nm in diameter) that were observed by TEM"
  },
  "self_audit": "pass",
  "value_text": "over 100 nm",
  "channel_b": {
   "value": "over 100 nm",
   "sentence": "the large bubbles (over 100 nm in diameter) that were observed by TEM"
  }
 },
 {
  "id": "10_1016_j_scriptamat_2015_12_019_22",
  "name": "increase factor of dislocation loop nucleation after superlattice collapse",
  "name_en": "increase factor of dislocation loop nucleation after superlattice collapse",
  "unit": "dimensionless",
  "category": "irradiation_damage",
  "value_type": "scalar",
  "material": "U-7wt%Mo",
  "source_file": "raw/mineru/10_1016_j_scriptamat_2015_12_019/auto/10_1016_j_scriptamat_2015_12_019.md",
  "channel_a": {
   "value": 5,
   "sentence": "the nucleation and growth of dislocation loops increased five fold"
  },
  "self_audit": "pass",
  "value": 5,
  "channel_b": {
   "value": 5,
   "sentence": "the nucleation and growth of dislocation loops increased five fold"
  }
 },
 {
  "id": "10_1016_j_scriptamat_2015_12_019_23",
  "name": "burnup of Golosov neutron scattering comparison",
  "name_en": "burnup of Golosov neutron scattering comparison",
  "unit": "10^21 f/cm3",
  "category": "irradiation_condition",
  "value_type": "scalar",
  "material": "U-9wt%Mo",
  "source_file": "raw/mineru/10_1016_j_scriptamat_2015_12_019/auto/10_1016_j_scriptamat_2015_12_019.md",
  "channel_a": {
   "value": 7.3,
   "sentence": "relatively insufficient burnup (6.3 × 10^21 fission/cm3 compared to 7.3 × 10^21 fission/cm3)"
  },
  "self_audit": "pass",
  "value": 7.3,
  "channel_b": {
   "value": 7.3,
   "sentence": "compared to 7.3 × 10^21 fission/cm3"
  }
 },
 {
  "id": "10_1016_j_scriptamat_2015_12_019_B23",
  "name": "bubble diameter corresponding to Sample C gyration radius",
  "name_en": "bubble diameter corresponding to Sample C gyration radius",
  "unit": "nm",
  "category": "other",
  "value_type": "scalar",
  "source_file": "raw/mineru/10_1016_j_scriptamat_2015_12_019/auto/10_1016_j_scriptamat_2015_12_019.md",
  "channel_a": null,
  "channel_b": {
   "value": 29.2,
   "sentence": "corresponding to a diameter around 29.2 nm"
  },
  "self_audit": "pass",
  "notes": "[single-channel B]",
  "value": 29.2
 },
 {
  "id": "10_1016_j_scriptamat_2015_12_019_B24",
  "name": "SANS peak Q position in U-9wt%Mo comparison",
  "name_en": "SANS peak Q position in U-9wt%Mo comparison",
  "unit": "Å^-1",
  "category": "other",
  "value_type": "scalar",
  "source_file": "raw/mineru/10_1016_j_scriptamat_2015_12_019/auto/10_1016_j_scriptamat_2015_12_019.md",
  "channel_a": null,
  "channel_b": {
   "value": 0.08,
   "sentence": "the Q position of that peak (0.08 Å^-1)"
  },
  "self_audit": "pass",
  "notes": "[single-channel B]",
  "value": 0.08
 },
 {
  "id": "10_1016_j_scriptamat_2015_12_019_B25",
  "name": "superlattice satellite Q position for 111 reflection",
  "name_en": "superlattice satellite Q position for 111 reflection",
  "unit": "Å^-1",
  "category": "other",
  "value_type": "scalar",
  "source_file": "raw/mineru/10_1016_j_scriptamat_2015_12_019/auto/10_1016_j_scriptamat_2015_12_019.md",
  "channel_a": null,
  "channel_b": {
   "value": 0.091,
   "sentence": "(0.091 Å^-1 for {111} and 0.105 Å^-1 for {200})"
  },
  "self_audit": "pass",
  "notes": "[single-channel B]",
  "value": 0.091
 },
 {
  "id": "10_1016_j_scriptamat_2015_12_019_B26",
  "name": "superlattice satellite Q position for 200 reflection",
  "name_en": "superlattice satellite Q position for 200 reflection",
  "unit": "Å^-1",
  "category": "other",
  "value_type": "scalar",
  "source_file": "raw/mineru/10_1016_j_scriptamat_2015_12_019/auto/10_1016_j_scriptamat_2015_12_019.md",
  "channel_a": null,
  "channel_b": {
   "value": 0.105,
   "sentence": "0.105 Å^-1 for {200}"
  },
  "self_audit": "pass",
  "notes": "[single-channel B]",
  "value": 0.105
 },
 {
  "id": "10_1016_j_scriptamat_2015_12_019_B27",
  "name": "WAXS detector pixel size",
  "name_en": "WAXS detector pixel size",
  "unit": "μm",
  "category": "other",
  "value_type": "scalar",
  "source_file": "raw/mineru/10_1016_j_scriptamat_2015_12_019/auto/10_1016_j_scriptamat_2015_12_019.md",
  "channel_a": null,
  "channel_b": {
   "value": 200,
   "sentence": "200 μm × 200 μm pixel size"
  },
  "self_audit": "pass",
  "notes": "[single-channel B]",
  "value": 200
 }
]

File: docs/acceptance/fulltext-pilot-2026-09-11/records/10_1063_1_5127696.json
[
 {
  "id": "10_1063_1_5127696_01",
  "name": "in-pile fission damage level in nuclear fuel",
  "name_en": "in-pile fission damage level in nuclear fuel",
  "unit": "dpa",
  "category": "irradiation_condition",
  "value_type": "text",
  "material": "nuclear fuel",
  "source_file": "raw/mineru/10_1063_1_5127696/auto/10_1063_1_5127696.md",
  "channel_a": {
   "value": "1000's of dpa",
   "sentence": "the ATLAS heavy ion beams can replicate the damage of in-pile-irradiated nuclear fuel materials, which can reach 1000's of displacements per atom (dpa)"
  },
  "self_audit": "pass",
  "value_text": "1000's of dpa",
  "channel_b": {
   "value": "1000's of dpa",
   "sentence": "the ATLAS heavy ion beams can replicate the damage of in-pile-irradiated nuclear fuel materials, which can reach 1000's of displacements per atom (dpa)"
  }
 },
 {
  "id": "10_1063_1_5127696_02",
  "name": "damage zone thickness from conventional several-MeV ion irradiation",
  "name_en": "damage zone thickness from conventional several-MeV ion irradiation",
  "unit": "μm",
  "category": "irradiation_condition",
  "value_type": "range",
  "material": "nuclear fuel",
  "source_file": "raw/mineru/10_1063_1_5127696/auto/10_1063_1_5127696.md",
  "channel_a": {
   "value": [
    1,
    2
   ],
   "sentence": "a damage zone thinner than approximately 1-2 microns can be produced"
  },
  "self_audit": "pass",
  "value": [
   1,
   2
  ],
  "channel_b": {
   "value": [
    1,
    2
   ],
   "sentence": "a damage zone thinner than approximately 1-2 microns can be produced"
  }
 },
 {
  "id": "10_1063_1_5127696_03",
  "name": "damage zone depth in nuclear fuel materials from ~100 MeV heavy ions",
  "name_en": "damage zone depth in nuclear fuel materials from ~100 MeV heavy ions",
  "unit": "μm",
  "category": "irradiation_condition",
  "value_type": "scalar",
  "material": "nuclear fuel",
  "source_file": "raw/mineru/10_1063_1_5127696/auto/10_1063_1_5127696.md",
  "channel_a": {
   "value": 5,
   "sentence": "a damage layer thicker than 5 µm can be produced in nuclear fuel materials"
  },
  "self_audit": "pass",
  "value": 5,
  "channel_b": {
   "value": 5,
   "sentence": "a damage layer thicker than 5 µm can be produced in nuclear fuel materials"
  }
 },
 {
  "id": "10_1063_1_5127696_04",
  "name": "kinetic energy of fission fragments inducing microstructural modifications",
  "name_en": "kinetic energy of fission fragments inducing microstructural modifications",
  "unit": "MeV",
  "category": "irradiation_condition",
  "value_type": "scalar",
  "material": "nuclear fuel",
  "source_file": "raw/mineru/10_1063_1_5127696/auto/10_1063_1_5127696.md",
  "channel_a": {
   "value": 100,
   "sentence": "the majority of the radiation-induced microstructural modifications in nuclear fuel materials are induced by fission fragments with approximately 100 MeV kinetic energy"
  },
  "self_audit": "pass",
  "value": 100,
  "channel_b": {
   "value": 100,
   "sentence": "fission fragments with approximately 100 MeV kinetic energy rather than the fission neutrons"
  }
 },
 {
  "id": "10_1063_1_5127696_05",
  "name": "ATLAS maximum acceleration capability",
  "name_en": "ATLAS maximum acceleration capability",
  "unit": "MeV/nucleon",
  "category": "experiment",
  "value_type": "scalar",
  "material": "uranium",
  "source_file": "raw/mineru/10_1063_1_5127696/auto/10_1063_1_5127696.md",
  "channel_a": {
   "value": 17,
   "sentence": "accelerate a wide range of ions (from hydrogen to uranium) up to 17 MeV per nucleon"
  },
  "self_audit": "pass",
  "value": 17,
  "channel_b": {
   "value": 17,
   "sentence": "accelerate a wide range of ions (from hydrogen to uranium) up to 17 MeV per nucleon"
  }
 },
 {
  "id": "10_1063_1_5127696_06",
  "name": "energy required to replicate typical fission product per nucleon",
  "name_en": "energy required to replicate typical fission product per nucleon",
  "unit": "MeV/nucleon",
  "category": "experiment",
  "value_type": "scalar",
  "material": "nuclear fuel",
  "source_file": "raw/mineru/10_1063_1_5127696/auto/10_1063_1_5127696.md",
  "channel_a": {
   "value": 1,
   "sentence": "replicating a typical fission product (~100 amu) with its typical kinetic energy (~100 MeV) only requires approximately 1 MeV per nucleon acceleration capability"
  },
  "self_audit": "pass",
  "value": 1,
  "channel_b": {
   "value": 1,
   "sentence": "only requires approximately 1 MeV per nucleon acceleration capability"
  }
 },
 {
  "id": "10_1063_1_5127696_07",
  "name": "ATLAS acceleration capability at ion irradiation chamber position",
  "name_en": "ATLAS acceleration capability at ion irradiation chamber position",
  "unit": "MeV/nucleon",
  "category": "experiment",
  "value_type": "scalar",
  "material": "nuclear fuel",
  "source_file": "raw/mineru/10_1063_1_5127696/auto/10_1063_1_5127696.md",
  "channel_a": {
   "value": 1.5,
   "sentence": "At this position, ATLAS has a maximum acceleration capability of approximately 1.5 MeV per nucleon."
  },
  "self_audit": "pass",
  "value": 1.5,
  "channel_b": {
   "value": 1.5,
   "sentence": "At this position, ATLAS has a maximum acceleration capability of approximately 1.5 MeV per nucleon."
  }
 },
 {
  "id": "10_1063_1_5127696_08",
  "name": "specimen temperature from 200 pnA beam without heat sink",
  "name_en": "specimen temperature from 200 pnA beam without heat sink",
  "unit": "°C",
  "category": "irradiation_condition",
  "value_type": "scalar",
  "material": "nuclear fuel",
  "source_file": "raw/mineru/10_1063_1_5127696/auto/10_1063_1_5127696.md",
  "channel_a": {
   "value": 350,
   "sentence": "A 200 particle-nA fission product ion beam can heat a specimen up to approximately 350° in the absence of an effective heat sink"
  },
  "self_audit": "pass",
  "value": 350,
  "channel_b": {
   "value": 350,
   "sentence": "A 200 particle-nA fission product ion beam can heat a specimen up to approximately 350° in the absence of an effective heat sink"
  }
 },
 {
  "id": "10_1063_1_5127696_09",
  "name": "passive heating holder medium temperature range",
  "name_en": "passive heating holder medium temperature range",
  "unit": "°C",
  "category": "irradiation_condition",
  "value_type": "range",
  "material": "nuclear fuel",
  "source_file": "raw/mineru/10_1063_1_5127696/auto/10_1063_1_5127696.md",
  "channel_a": {
   "value": [
    200,
    350
   ],
   "sentence": "a passive heating holder is sufficient for medium temperature irradiation experiments (between 200 to 350°C)"
  },
  "self_audit": "pass",
  "value": [
   200,
   350
  ],
  "channel_b": {
   "value": [
    200,
    350
   ],
   "sentence": "medium temperature irradiation experiments (between 200 to 350°C)"
  }
 },
 {
  "id": "10_1063_1_5127696_10",
  "name": "beam current for irradiation temperatures below 200 °C",
  "name_en": "beam current for irradiation temperatures below 200 °C",
  "unit": "particle-nA",
  "category": "irradiation_condition",
  "value_type": "scalar",
  "material": "nuclear fuel",
  "source_file": "raw/mineru/10_1063_1_5127696/auto/10_1063_1_5127696.md",
  "channel_a": {
   "value": 70,
   "sentence": "For irradiations at temperatures below ~200 °C, the beam current has to be reduced to ~70 particle-nA"
  },
  "self_audit": "pass",
  "value": 70,
  "channel_b": {
   "value": 70,
   "sentence": "at temperatures below ~200 °C, the beam current has to be reduced to ~70 particle-nA"
  }
 },
 {
  "id": "10_1063_1_5127696_11",
  "name": "cartridge heater maximum operation temperature",
  "name_en": "cartridge heater maximum operation temperature",
  "unit": "°C",
  "category": "experiment",
  "value_type": "scalar",
  "material": "nuclear fuel",
  "source_file": "raw/mineru/10_1063_1_5127696/auto/10_1063_1_5127696.md",
  "channel_a": {
   "value": 1200,
   "sentence": "a cartridge heater (maximum operation temperature: 1200°C) is mounted on the back of each of the three copper sample stages"
  },
  "self_audit": "pass",
  "value": 1200,
  "channel_b": {
   "value": 1200,
   "sentence": "a cartridge heater (maximum operation temperature: 1200°C)"
  }
 },
 {
  "id": "10_1063_1_5127696_12",
  "name": "U-7Mo ion irradiation temperature",
  "name_en": "U-7Mo ion irradiation temperature",
  "unit": "°C",
  "category": "irradiation_condition",
  "value_type": "scalar",
  "material": "U-7wt%Mo",
  "source_file": "raw/mineru/10_1063_1_5127696/auto/10_1063_1_5127696.md",
  "channel_a": {
   "value": 350,
   "sentence": "A U-7%Mo sample was irradiated by 84 MeV Xe ions at ~350 °C at ATLAS"
  },
  "self_audit": "pass",
  "value": 350,
  "channel_b": {
   "value": 350,
   "sentence": "A U-7%Mo sample was irradiated by 84 MeV Xe ions at ~350 °C at ATLAS"
  }
 },
 {
  "id": "10_1063_1_5127696_13",
  "name": "Xe ion energy for U-7Mo irradiation",
  "name_en": "Xe ion energy for U-7Mo irradiation",
  "unit": "MeV",
  "category": "irradiation_condition",
  "value_type": "scalar",
  "material": "U-7wt%Mo",
  "source_file": "raw/mineru/10_1063_1_5127696/auto/10_1063_1_5127696.md",
  "channel_a": {
   "value": 84,
   "sentence": "A U-7%Mo sample was irradiated by 84 MeV Xe ions at ~350 °C at ATLAS"
  },
  "self_audit": "pass",
  "value": 84,
  "channel_b": {
   "value": 84,
   "sentence": "irradiated by 84 MeV Xe ions at ~350 °C at ATLAS"
  }
 },
 {
  "id": "10_1063_1_5127696_14",
  "name": "micro-cube specimen side length for synchrotron XRD",
  "name_en": "micro-cube specimen side length for synchrotron XRD",
  "unit": "μm",
  "category": "measurement",
  "value_type": "scalar",
  "material": "U-7wt%Mo",
  "source_file": "raw/mineru/10_1063_1_5127696/auto/10_1063_1_5127696.md",
  "channel_a": {
   "value": 15,
   "sentence": "A 15 µm × 15 µm × 15 µm cube specimen was prepared from the irradiated U-7%Mo sample"
  },
  "self_audit": "pass",
  "value": 15,
  "channel_b": {
   "value": 15,
   "sentence": "A 15 µm × 15 µm × 15 µm cube specimen was prepared from the irradiated U-7%Mo sample"
  }
 },
 {
  "id": "10_1063_1_5127696_15",
  "name": "diameter of small intragranular bubbles induced by Xe irradiation",
  "name_en": "diameter of small intragranular bubbles induced by Xe irradiation",
  "unit": "nm",
  "category": "bubble",
  "value_type": "text",
  "material": "U-7wt%Mo",
  "source_file": "raw/mineru/10_1063_1_5127696/auto/10_1063_1_5127696.md",
  "channel_a": {
   "value": "beneath 10 nm",
   "sentence": "small bubbles beneath 10 nm were observed to be uniformly distributed within grains"
  },
  "self_audit": "pass",
  "value_text": "beneath 10 nm",
  "channel_b": {
   "value": "beneath 10 nm",
   "sentence": "small bubbles beneath 10 nm were observed to be uniformly distributed within grains"
  }
 },
 {
  "id": "10_1063_1_5127696_16",
  "name": "MA957 peak dose from 84 MeV Fe ion irradiation",
  "name_en": "MA957 peak dose from 84 MeV Fe ion irradiation",
  "unit": "dpa",
  "category": "irradiation_condition",
  "value_type": "scalar",
  "material": "MA957",
  "source_file": "raw/mineru/10_1063_1_5127696/auto/10_1063_1_5127696.md",
  "channel_a": {
   "value": 40,
   "sentence": "SS-J1 type miniature tensile specimens of MA957 (Fe-14Cr-1Ti-0.3Mo-0.25Y2O3) nanostructured steel were irradiated at ATLAS using 84 MeV Fe ions to a ~40 dpa peak dose"
  },
  "self_audit": "pass",
  "value": 40,
  "channel_b": {
   "value": 40,
   "sentence": "irradiated at ATLAS using 84 MeV Fe ions to a ~40 dpa peak dose"
  }
 },
 {
  "id": "10_1063_1_5127696_17",
  "name": "radiation-affected region depth from ~100 MeV heavy ions in structural materials",
  "name_en": "radiation-affected region depth from ~100 MeV heavy ions in structural materials",
  "unit": "μm",
  "category": "irradiation_condition",
  "value_type": "range",
  "material": "MA957",
  "source_file": "raw/mineru/10_1063_1_5127696/auto/10_1063_1_5127696.md",
  "channel_a": {
   "value": [
    5,
    10
   ],
   "sentence": "heavy ions of ~100 MeV available at ATLAS can create a radiation-affected region of approximately 5~10 µm in depth"
  },
  "self_audit": "pass",
  "value": [
   5,
   10
  ],
  "channel_b": {
   "value": [
    5,
    10
   ],
   "sentence": "heavy ions of ~100 MeV available at ATLAS can create a radiation-affected region of approximately 5~10 µm in depth"
  }
 },
 {
  "id": "10_1063_1_5127696_18",
  "name": "XMAT accelerator energy for 238U50+",
  "name_en": "XMAT accelerator energy for 238U50+",
  "unit": "MeV/u",
  "category": "experiment",
  "value_type": "scalar",
  "material": "uranium",
  "source_file": "raw/mineru/10_1063_1_5127696/auto/10_1063_1_5127696.md",
  "channel_a": {
   "value": 1.2,
   "sentence": "The XMAT facility will use a CW heavy-ion accelerator capable of providing beams of any stable isotope with adjustable energy up to 1.2 MeV/u for 238U50+"
  },
  "self_audit": "pass",
  "value": 1.2,
  "channel_b": {
   "value": 1.2,
   "sentence": "adjustable energy up to 1.2 MeV/u for 238U50+ and 1.7 MeV for protons"
  }
 },
 {
  "id": "10_1063_1_5127696_19",
  "name": "specimen temperature range of ATLAS ion irradiation chamber",
  "name_en": "specimen temperature range of ATLAS ion irradiation chamber",
  "unit": "°C",
  "category": "irradiation_condition",
  "value_type": "text",
  "material": "nuclear fuel",
  "source_file": "raw/mineru/10_1063_1_5127696/auto/10_1063_1_5127696.md",
  "channel_a": {
   "value": "room temperature to ~800 °C",
   "sentence": "irradiate materials using an extensive range of ions with up to 1.5 MeV per nucleon kinetic energy at temperatures ranging from room temperature to ~800°C"
  },
  "self_audit": "pass",
  "value_text": "room temperature to ~800 °C",
  "channel_b": {
   "value": "room temperature to ~800 °C",
   "sentence": "at temperatures ranging from room temperature to ~800°C"
  }
 },
 {
  "id": "10_1063_1_5127696_B19",
  "name": "XMAT accelerator energy for protons",
  "name_en": "XMAT accelerator energy for protons",
  "unit": "MeV",
  "category": "other",
  "value_type": "scalar",
  "source_file": "raw/mineru/10_1063_1_5127696/auto/10_1063_1_5127696.md",
  "channel_a": null,
  "channel_b": {
   "value": 1.7,
   "sentence": "1.2 MeV/u for 238U50+ and 1.7 MeV for protons"
  },
  "self_audit": "pass",
  "notes": "[single-channel B]",
  "value": 1.7
 },
 {
  "id": "10_1063_1_5127696_B20",
  "name": "CARIBU beam time fraction",
  "name_en": "CARIBU beam time fraction",
  "unit": "%",
  "category": "other",
  "value_type": "scalar",
  "source_file": "raw/mineru/10_1063_1_5127696/auto/10_1063_1_5127696.md",
  "channel_a": null,
  "channel_b": {
   "value": 3,
   "sentence": "These beams are pulsed and use only 3% of the beam time."
  },
  "self_audit": "pass",
  "notes": "[single-channel B]",
  "value": 3
 },
 {
  "id": "10_1063_1_5127696_B21",
  "name": "monochromatic synchrotron beam energy at APS Sector 1-ID",
  "name_en": "monochromatic synchrotron beam energy at APS Sector 1-ID",
  "unit": "keV",
  "category": "other",
  "value_type": "scalar",
  "source_file": "raw/mineru/10_1063_1_5127696/auto/10_1063_1_5127696.md",
  "channel_a": null,
  "channel_b": {
   "value": 70,
   "sentence": "using a 70-keV monochromatic synchrotron beam"
  },
  "self_audit": "pass",
  "notes": "[single-channel B]",
  "value": 70
 }
]
